Repository: bma114/corroded-steel-machine-learning

# Predictive Machine Learning to Determine the Mechanical Characteristics of Corroded Reinforcing Steel

## 1.	Project Description
This is an example implementation of nine predictive machine learning models used to estimate the yield force capacity of corroded steel bars. The models use an extensive database of 1,349 monotonic tensile tests collected from 26 experimental campaigns available in the literature. The models included in this repository are:

Network-Based Models:

* Artificial Neural Network (ANN).
* Adaptive-Neuro Fuzzy Inference System (ANFIS).


Tree-Based Ensemble Learning Models:
* Gradient Boosting Regression Trees (GBRT).
* Random Forest (RF).
* CatBoost Regression (CBR).


Kernel Machines:
* Gaussian Process Regression (GPR).
* Support Vector Regression (SVR).


Linear Models:
* Generalized Additive Model (GAM).
* Multiple Linear Regression (MLR).


Note that the ANFIS code used in this project is a PyTorch-based implementation sourced from a licensed repository developed by user gregorLen, and can be found at: https://github.com/gregorLen/S-ANFIS-PyTorch. The necessary ANFIS scripts are included in this repository.

## 2.	Database
The code presented in this repository focuses on the prediction of a single response variable (yield force, *Fy*) and is taken from a larger study predicting several nine mechanical properties of corroded steel. The article manuscript is currently under review and will be attached once available. Data.csv provides all the necessary data to execute the run.py script. The complete database is available open-source at the DOI: 10.5281/zenodo.8035720.

## 3.	Code Structure
The run.py script can be executed using all other scripts provided in this repository – Functions.py (additional functions) and sanfis.py/helpers.py (ANFIS implementation).

The run.py file is organized in the following format:
* Data Preparation
* Model building and implementation using a 100-fold cross-validation training method.
* Model performance and error evaluation.
* Hyperparameter optimization.

**Note:** Because of the high computational expense of running 100 cross-validation iterations, hyperparameter optimization is not included in the governing for-loop. Example code for hyperparameter optimization is provided at the end of run.py for those models not optimized within the cross-validation training loop.

The run.py script outputs a 9x100 dataframe compiling each model’s performance, evaluated against the R2, MSE, RMSE, MAE, and MAPE. No plotting is included in the current version.

File: Data.csv (part 1 of 7)
No. ,"Author, Specimen Name ",Comments ,Specimen_Type,Load_History,Bar_Type,Steel_Origin,Bar_Grade,Nominal Diameter,Gauge Length,Corrosion_Method,Cathode_Type,Cleaning_Method,Current Density,Exposure Duration,Solution Concentration,Mass Loss,Corroded Length,Corrosion Penetration Depth,Fy,ln(Fy)
1,"Allam et al. (1994), 8HR/CS-1",Control.,Bare,None,D,Saudi Arabia,Grade 60,8,80,Control,Control,N/A,0,0,0,0,0,0,27.87,3.327594067
2,"Allam et al. (1994), 8HR/CS-2",Natural exposure near the Arabian Gulf west coast.,Bare,None,D,Saudi Arabia,Grade 60,8,80,N,Carbon steel,Chemical,0.91,61,3.5,0.09,500,0.002,28.2,3.33933828
3,"Allam et al. (1994), 8HR/CS-3",Natural exposure near the Arabian Gulf west coast.,Bare,None,D,Saudi Arabia,Grade 60,8,80,N,Carbon steel,Chemical,0.48,122,3.5,0.09,500,0.002,28.21,3.339571836
4,"Allam et al. (1994), 8HR/CS-4",Natural exposure near the Arabian Gulf west coast.,Bare,None,D,Saudi Arabia,Grade 60,8,80,N,Carbon steel,Chemical,0.84,183,3.5,0.24,500,0.005,28.57,3.352509738
5,"Allam et al. (1994), 8HR/CS-5",Natural exposure near the Arabian Gulf west coast.,Bare,None,D,Saudi Arabia,Grade 60,8,80,N,Carbon steel,Chemical,0.64,244,3.5,0.25,500,0.005,28.71,3.357180605
6,"Allam et al. (1994), 8HR/CS-6",Natural exposure near the Arabian Gulf west coast.,Bare,None,D,Saudi Arabia,Grade 60,8,80,N,Carbon steel,Chemical,0.73,305,3.5,0.35,500,0.007,28.72,3.357565337
7,"Allam et al. (1994), 8HR/CS-7",Natural exposure near the Arabian Gulf west coast.,Bare,None,D,Saudi Arabia,Grade 60,8,80,N,Carbon steel,Chemical,0.68,365,3.5,0.39,500,0.008,28.73,3.358037996
8,"Allam et al. (1994), 8HR/CS-8",Natural exposure near the Arabian Gulf west coast.,Bare,None,D,Saudi Arabia,Grade 60,8,80,N,Carbon steel,Chemical,0.6,427,3.5,0.41,500,0.008,28.76,3.359076825
9,"Allam et al. (1994), 8HR/CS-9",Natural exposure near the Arabian Gulf west coast.,Bare,None,D,Saudi Arabia,Grade 60,8,80,N,Carbon steel,Chemical,0.54,488,3.5,0.41,500,0.008,28.8,3.36030408
10,"Allam et al. (1994), 10HR/CS-1",Control.,Bare,None,D,Saudi Arabia,Grade 60,10,100,Control,Control,N/A,0,0,0,0,0,0,38.59,3.653108892
11,"Allam et al. (1994), 10HR/CS-2",Natural exposure near the Arabian Gulf west coast.,Bare,None,D,Saudi Arabia,Grade 60,10,100,N,Carbon steel,Chemical,0.17,61,3.5,0.01,500,0,41.25,3.719596264
12,"Allam et al. (1994), 10HR/CS-3",Natural exposure near the Arabian Gulf west coast.,Bare,None,D,Saudi Arabia,Grade 60,10,100,N,Carbon steel,Chemical,0.23,122,3.5,0.04,500,0.001,42.34,3.745632767
13,"Allam et al. (1994), 10HR/CS-4",Natural exposure near the Arabian Gulf west coast.,Bare,None,D,Saudi Arabia,Grade 60,10,100,N,Carbon steel,Chemical,0.48,183,3.5,0.11,500,0.003,43.92,3.782431484
14,"Allam et al. (1994), 10HR/CS-5",Natural exposure near the Arabian Gulf west coast.,Bare,None,D,Saudi Arabia,Grade 60,10,100,N,Carbon steel,Chemical,0.39,244,3.5,0.12,500,0.003,43.93,3.782632167
15,"Allam et al. (1994), 10HR/CS-6",Natural exposure near the Arabian Gulf west coast.,Bare,None,D,Saudi Arabia,Grade 60,10,100,N,Carbon steel,Chemical,0.57,305,3.5,0.22,500,0.005,43.93,3.782492806
16,"Allam et al. (1994), 10HR/CS-7",Natural exposure near the Arabian Gulf west coast.,Bare,None,D,Saudi Arabia,Grade 60,10,100,N,Carbon steel,Chemical,0.5,365,3.5,0.23,500,0.006,44,3.784182168
17,"Allam et al. (1994), 10HR/CS-8",Natural exposure near the Arabian Gulf west coast.,Bare,None,D,Saudi Arabia,Grade 60,10,100,N,Carbon steel,Chemical,0.51,427,3.5,0.28,500,0.007,44.17,3.788102676
18,"Allam et al. (1994), 10HR/CS-9",Natural exposure near the Arabian Gulf west coast.,Bare,None,D,Saudi Arabia,Grade 60,10,100,N,Carbon steel,Chemical,0.46,488,3.5,0.28,500,0.007,44.21,3.788866432
19,"Allam et al. (1994), 12HR/CS-1",Control.,Bare,None,D,Saudi Arabia,Grade 60,12,120,Control,Control,N/A,0,0,0,0,0,0,64.52,4.166971657
20,"Allam et al. (1994), 12HR/CS-2",Natural exposure near the Arabian Gulf west coast.,Bare,None,D,Saudi Arabia,Grade 60,12,120,N,Carbon steel,Chemical,2.69,61,3.5,0.17,500,0.005,64.88,4.172527922
21,"Allam et al. (1994), 12HR/CS-3",Natural exposure near the Arabian Gulf west coast.,Bare,None,D,Saudi Arabia,Grade 60,12,120,N,Carbon steel,Chemical,1.45,122,3.5,0.19,500,0.006,65.4,4.180596345
22,"Allam et al. (1994), 12HR/CS-4",Natural exposure near the Arabian Gulf west coast.,Bare,None,D,Saudi Arabia,Grade 60,12,120,N,Carbon steel,Chemical,0.99,183,3.5,0.19,500,0.006,67.03,4.205179263
23,"Allam et al. (1994), 12HR/CS-5",Natural exposure near the Arabian Gulf west coast.,Bare,None,D,Saudi Arabia,Grade 60,12,120,N,Carbon steel,Chemical,0.76,244,3.5,0.2,500,0.006,67.95,4.21874219
24,"Allam et al. (1994), 12HR/CS-6",Natural exposure near the Arabian Gulf west coast.,Bare,None,D,Saudi Arabia,Grade 60,12,120,N,Carbon steel,Chemical,1.07,305,3.5,0.34,500,0.01,68.74,4.230337969
25,"Allam et al. (1994), 12HR/CS-7",Natural exposure near the Arabian Gulf west coast.,Bare,None,D,Saudi Arabia,Grade 60,12,120,N,Carbon steel,Chemical,0.91,365,3.5,0.35,500,0.01,68.92,4.232880481
26,"Allam et al. (1994), 12HR/CS-8",Natural exposure near the Arabian Gulf west coast.,Bare,None,D,Saudi Arabia,Grade 60,12,120,N,Carbon steel,Chemical,0.89,427,3.5,0.4,500,0.012,68.96,4.233572978
27,"Allam et al. (1994), 12HR/CS-9",Natural exposure near the Arabian Gulf west coast.,Bare,None,D,Saudi Arabia,Grade 60,12,120,N,Carbon steel,Chemical,0.8,488,3.5,0.41,500,0.012,69.04,4.234719713
28,"Allam et al. (1994), 12HR-1",Control.,Bare,None,D,Saudi Arabia,Grade 60,12,120,Control,Control,N/A,0,0,0,0,0,0,51.31,3.937951773
29,"Allam et al. (1994), 12HR-2",Natural exposure near the Arabian Gulf west coast.,Bare,None,D,Saudi Arabia,Grade 60,12,120,N,Carbon steel,Chemical,5.65,61,3.5,0.36,500,0.011,51.24,3.936572857
30,"Allam et al. (1994), 12HR-3",Natural exposure near the Arabian Gulf west coast.,Bare,None,D,Saudi Arabia,Grade 60,12,120,N,Carbon steel,Chemical,2.88,122,3.5,0.37,500,0.011,52.74,3.96535817
31,"Allam et al. (1994), 12HR-4",Natural exposure near the Arabian Gulf west coast.,Bare,None,D,Saudi Arabia,Grade 60,12,120,N,Carbon steel,Chemical,2.09,183,3.5,0.4,500,0.012,52.68,3.964211778
32,"Allam et al. (1994), 12HR-5",Natural exposure near the Arabian Gulf west coast.,Bare,None,D,Saudi Arabia,Grade 60,12,120,N,Carbon steel,Chemical,1.58,244,3.5,0.41,500,0.012,52.79,3.966328469
33,"Allam et al. (1994), 12HR-6",Natural exposure near the Arabian Gulf west coast.,Bare,None,D,Saudi Arabia,Grade 60,12,120,N,Carbon steel,Chemical,1.28,305,3.5,0.41,500,0.012,53.77,3.98476645
34,"Allam et al. (1994), 12HR-7",Natural exposure near the Arabian Gulf west coast.,Bare,None,D,Saudi Arabia,Grade 60,12,120,N,Carbon steel,Chemical,1.07,365,3.5,0.41,500,0.012,53.86,3.986336194
35,"Allam et al. (1994), 12HR-8",Natural exposure near the Arabian Gulf west coast.,Bare,None,D,Saudi Arabia,Grade 60,12,120,N,Carbon steel,Chemical,0.93,427,3.5,0.41,500,0.012,53.91,3.987225145
36,"Allam et al. (1994), 12HR-9",Natural exposure near the Arabian Gulf west coast.,Bare,None,D,Saudi Arabia,Grade 60,12,120,N,Carbon steel,Chemical,0.81,488,3.5,0.42,500,0.012,53.89,3.986982357
37,"Allam et al. (1994), 16HR-1",Control.,Bare,None,D,Saudi Arabia,Grade 60,16,160,Control,Control,N/A,0,0,0,0,0,0,98.86,4.593685789
38,"Allam et al. (1994), 16HR-2",Natural exposure near the Arabian Gulf west coast.,Bare,None,D,Saudi Arabia,Grade 60,16,160,N,Carbon steel,Chemical,0.51,61,3.5,0.02,500,0.001,99.67,4.601885524
39,"Allam et al. (1994), 16HR-3",Natural exposure near the Arabian Gulf west coast.,Bare,None,D,Saudi Arabia,Grade 60,16,160,N,Carbon steel,Chemical,0.52,122,3.5,0.05,500,0.002,99.91,4.604265347
40,"Allam et al. (1994), 16HR-4",Natural exposure near the Arabian Gulf west coast.,Bare,None,D,Saudi Arabia,Grade 60,16,160,N,Carbon steel,Chemical,0.85,183,3.5,0.12,500,0.005,100.27,4.607909088
41,"Allam et al. (1994), 16HR-5",Natural exposure near the Arabian Gulf west coast.,Bare,None,D,Saudi Arabia,Grade 60,16,160,N,Carbon steel,Chemical,1.3,244,3.5,0.25,500,0.01,100.64,4.61154152
42,"Allam et al. (1994), 16HR-6",Natural exposure near the Arabian Gulf west coast.,Bare,None,D,Saudi Arabia,Grade 60,16,160,N,Carbon steel,Chemical,1.52,305,3.5,0.37,500,0.015,100.96,4.614689766
43,"Allam et al. (1994), 16HR-7",Natural exposure near the Arabian Gulf west coast.,Bare,None,D,Saudi Arabia,Grade 60,16,160,N,Carbon steel,Chemical,1.41,365,3.5,0.4,500,0.016,101.3,4.618043763
44,"Allam et al. (1994), 16HR-8",Natural exposure near the Arabian Gulf west coast.,Bare,None,D,Saudi Arabia,Grade 60,16,160,N,Carbon steel,Chemical,1.25,427,3.5,0.42,500,0.017,101.26,4.617683507
45,"Allam et al. (1994), 16HR-9",Natural exposure near the Arabian Gulf west coast.,Bare,None,D,Saudi Arabia,Grade 60,16,160,N,Carbon steel,Chemical,1.19,488,0,0.46,500,0.018,101.48,4.619880929
46,"Allam et al. (1994), 32HR-1",Control.,Bare,None,D,Saudi Arabia,Grade 60,32,256,Control,Control,N/A,0,0,3.5,0,0,0,404.62,6.002941009
47,"Allam et al. (1994), 32HR-2",Natural exposure near the Arabian Gulf west coast.,Bare,None,D,Saudi Arabia,Grade 60,32,256,N,Carbon steel,Chemical,0.82,61,3.5,0.02,500,0.002,406.97,6.00873876
48,"Allam et al. (1994), 32HR-3",Natural exposure near the Arabian Gulf west coast.,Bare,None,D,Saudi Arabia,Grade 60,32,256,N,Carbon steel,Chemical,1.04,122,3.5,0.05,500,0.004,407.43,6.009868097
49,"Allam et al. (1994), 32HR-4",Natural exposure near the Arabian Gulf west coast.,Bare,None,D,Saudi Arabia,Grade 60,32,256,N,Carbon steel,Chemical,0.82,183,3.5,0.06,500,0.005,407.09,6.009026129
50,"Allam et al. (1994), 32HR-5",Natural exposure near the Arabian Gulf west coast.,Bare,None,D,Saudi Arabia,Grade 60,32,256,N,Carbon steel,Chemical,1.18,244,3.5,0.11,500,0.009,409.53,6.015001513
51,"Allam et al. (1994), 32HR-6",Natural exposure near the Arabian Gulf west coast.,Bare,None,D,Saudi Arabia,Grade 60,32,256,N,Carbon steel,Chemical,1.44,305,3.5,0.17,500,0.014,412.63,6.022543402
52,"Allam et al. (1994), 32HR-7",Natural exposure near the Arabian Gulf west coast.,Bare,None,D,Saudi Arabia,Grade 60,32,256,N,Carbon steel,Chemical,1.22,365,3.5,0.18,500,0.014,416.19,6.03115369
53,"Allam et al. (1994), 32HR-8",Natural exposure near the Arabian Gulf west coast.,Bare,None,D,Saudi Arabia,Grade 60,32,256,N,Carbon steel,Chemical,1.12,427,3.5,0.19,500,0.015,416.28,6.031353882
54,"Allam et al. (1994), 32HR-9",Natural exposure near the Arabian Gulf west coast.,Bare,None,D,Saudi Arabia,Grade 60,32,256,N,Carbon steel,Chemical,1.04,488,3.5,0.2,500,0.016,417.06,6.033232862
55,"Almusallam (2001), ST1",Control.,Embedded,None,D,Saudi Arabia,Grade 60,6,280,Control,Control,N/A,0,0,0,0,0,0,16.43,2.799108932
56,"Almusallam (2001), ST2",Control.,Embedded,None,D,Saudi Arabia,Grade 60,6,280,Control,Control,N/A,0,0,0,0,0,0,16.43,2.799108932
57,"Almusallam (2001), ST3",Control.,Embedded,None,D,Saudi Arabia,Grade 60,6,280,Control,Control,N/A,0,0,0,0,0,0,16.43,2.799108932
58,"Almusallam (2001), 2SCB2",,Embedded,None,D,Saudi Arabia,Grade 60,6,280,IC,External stainless steel plate,Chemical,2000,1,5,1.1,280,0.017,13.9,2.63188884
59,"Almusallam (2001), 2SAA1",,Embedded,None,D,Saudi Arabia,Grade 60,6,280,IC,External stainless steel plate,Chemical,2000,1,5,1.45,280,0.022,13.9,2.63188884
60,"Almusallam (2001), 2SAA2",,Embedded,None,D,Saudi Arabia,Grade 60,6,280,IC,External stainless steel plate,Chemical,2000,1,5,1.45,280,0.022,13.9,2.63188884
61,"Almusallam (2001), 2SCA2",,Embedded,None,D,Saudi Arabia,Grade 60,6,280,IC,External stainless steel plate,Chemical,2000,6,5,12.64,280,0.19,12.19,2.500615943
62,"Almusallam (2001), 2SAB2",,Embedded,None,D,Saudi Arabia,Grade 60,6,280,IC,External stainless steel plate,Chemical,2000,6,5,13.89,280,0.208,11.34,2.428336298
63,"Almusallam (2001), 1SAG1",,Embedded,None,D,Saudi Arabia,Grade 60,6,280,IC,External stainless steel plate,Chemical,2000,8,5,17.83,280,0.267,10.41,2.342766883
64,"Almusallam (2001), 2SAH2",,Embedded,None,D,Saudi Arabia,Grade 60,6,280,IC,External stainless steel plate,Chemical,2000,16,5,32.02,280,0.48,5.35,1.677096561
65,"Almusallam (2001), 1SAI2",,Embedded,None,D,Saudi Arabia,Grade 60,6,280,IC,External stainless steel plate,Chemical,2000,24,5,48.25,280,0.724,6.47,1.867176109
66,"Almusallam (2001), 2SAI2",,Embedded,None,D,Saudi Arabia,Grade 60,6,280,IC,External stainless steel plate,Chemical,2000,24,5,75,280,1.125,3.46,1.241268589
67,"Almusallam (2001), 1PCA",,Embedded,None,D,Saudi Arabia,Grade 60,12,280,IC,External stainless steel plate,Chemical,2000,12,5,11.72,280,0.352,53.63,3.982108613
68,"Almusallam (2001), 1PAJ",,Embedded,None,D,Saudi Arabia,Grade 60,12,280,IC,External stainless steel plate,Chemical,2000,32,5,32.65,280,0.98,42.39,3.746912485
69,"Apostolopoulos et al. (2006), B-0",Control. TEMPCORE,Bare,None,D,Greece,BSt 500S,8,120,Control,Control,N/A,0,0,0,0,0,0,29.07,3.369829
70,"Apostolopoulos et al. (2006), B-10",TEMPCORE,Bare,None,D,Greece,BSt 500S,8,120,EI,Carbon steel,Mechanical,38.14,10,5,0.6,230,0.012,28.06,3.33428065
71,"Apostolopoulos et al. (2006), B-20",TEMPCORE,Bare,None,D,Greece,BSt 500S,8,120,EI,Carbon steel,Mechanical,138.63,20,5,4.32,230,0.086,26.87,3.291082133
72,"Apostolopoulos et al. (2006), B-30",TEMPCORE,Bare,None,D,Greece,BSt 500S,8,120,EI,Carbon steel,Mechanical,190.05,30,5,8.78,230,0.176,24.14,3.183766013
73,"Apostolopoulos et al. (2006), B-45",TEMPCORE,Bare,None,D,Greece,BSt 500S,8,120,EI,Carbon steel,Mechanical,250.35,45,5,16.96,230,0.339,21.18,3.052908498
74,"Apostolopoulos et al. (2006), B-60",TEMPCORE,Bare,None,D,Greece,BSt 500S,8,120,EI,Carbon steel,Mechanical,272.76,60,5,24.12,230,0.482,16.01,2.773499727
75,"Apostolopoulos et al. (2006), B-90",TEMPCORE,Bare,None,D,Greece,BSt 500S,8,120,EI,Carbon steel,Mechanical,243.21,90,5,31.51,230,0.63,14.32,2.661701571
76,"Apostolopoulos and Papadakis (2007), B-0",Control,Bare,None,D,Greece,BSt 420,10,150,Control,Control,N/A,0,0,0,0,0,0,34.95,3.553924714
77,"Apostolopoulos and Papadakis (2007), B-10",,Bare,None,D,Greece,BSt 420,10,150,EI,Carbon steel,Mechanical,104.29,10,5,1.31,250,0.033,34.51,3.541237833
78,"Apostolopoulos and Papadakis (2007), B-20",,Bare,None,D,Greece,BSt 420,10,150,EI,Carbon steel,Mechanical,94.19,20,5,2.36,250,0.059,34.01,3.52658816
79,"Apostolopoulos and Papadakis (2007), B-30",,Bare,None,D,Greece,BSt 420,10,150,EI,Carbon steel,Mechanical,145.08,30,5,5.41,250,0.135,33.03,3.49755647
80,"Apostolopoulos and Papadakis (2007), B-40",,Bare,None,D,Greece,BSt 420,10,150,EI,Carbon steel,Mechanical,132.13,40,5,6.55,250,0.164,32.02,3.466259395
81,"Apostolopoulos and Papadakis (2007), B-60",,Bare,None,D,Greece,BSt 420,10,150,EI,Carbon steel,Mechanical,143.13,60,5,10.53,250,0.263,31.49,3.449537507
82,"Apostolopoulos and Papadakis (2008), A1","40 year old offshore house, Athens, Greece.",Embedded,SLS,D,Greece,BSt 420,10,150,N,Internal carbon steel,Mechanical,0.82,14610,5,14.5,250,0.363,32.5,3.481233197
83,"Apostolopoulos and Papadakis (2008), A2","40 year old offshore house, Athens, Greece.",Embedded,SLS,D,Greece,BSt 420,10,150,N,Internal carbon steel,Mechanical,0.48,14610,5,8.67,250,0.217,38.57,3.652498205
84,"Apostolopoulos and Papadakis (2008), A3","40 year old offshore house, Athens, Greece.",Embedded,SLS,D,Greece,BSt 420,10,150,N,Internal carbon steel,Mechanical,0.91,14610,5,16,250,0.4,37.64,3.628093679
85,"Apostolopoulos and Papadakis (2008), A4","40 year old offshore house, Athens, Greece.",Embedded,SLS,D,Greece,BSt 420,10,150,N,Internal carbon steel,Mechanical,0.67,14610,5,11.9,250,0.298,36.63,3.6008083
86,"Apostolopoulos and Papadakis (2008), A5","40 year old offshore house, Athens, Greece.",Embedded,SLS,D,Greece,BSt 420,10,150,N,Internal carbon steel,Mechanical,0.87,14610,5,15.46,250,0.387,34.01,3.526634348
87,"Apostolopoulos and Papadakis (2008), A6","40 year old offshore house, Athens, Greece.",Embedded,SLS,D,Greece,BSt 420,10,150,N,Internal carbon steel,Mechanical,0.77,14610,5,13.7,250,0.343,34.35,3.53646989
88,"Apostolopoulos and Papadakis (2008), A7","40 year old offshore house, Athens, Greece.",Embedded,SLS,D,Greece,BSt 420,10,150,N,Internal carbon steel,Mechanical,0.5,14610,5,8.96,250,0.224,33.33,3.506432583
89,"Apostolopoulos and Papadakis (2008), B1","30 year old industrial building, Aegion, Greece.",Embedded,SLS,D,Greece,BSt 420,10,150,N,Internal carbon steel,Mechanical,0.27,10957,5,3.71,250,0.093,37.38,3.621268286
90,"Apostolopoulos and Papadakis (2008), B2","30 year old industrial building, Aegion, Greece.",Embedded,SLS,D,Greece,BSt 420,10,150,N,Internal carbon steel,Mechanical,0.42,10957,5,5.69,250,0.142,36.27,3.590982329
91,"Apostolopoulos and Papadakis (2008), B3","30 year old industrial building, Aegion, Greece.",Embedded,SLS,D,Greece,BSt 420,10,150,N,Internal carbon steel,Mechanical,0.56,10957,5,7.63,250,0.191,39.26,3.67025851
92,"Apostolopoulos and Papadakis (2008), B4","30 year old industrial building, Aegion, Greece.",Embedded,SLS,D,Greece,BSt 420,10,150,N,Internal carbon steel,Mechanical,0.32,10957,5,4.42,250,0.111,42.19,3.742220896
93,"Apostolopoulos and Papadakis (2008), B5","30 year old industrial building, Aegion, Greece.",Embedded,SLS,D,Greece,BSt 420,10,150,N,Internal carbon steel,Mechanical,0.49,10957,5,6.63,250,0.166,37.22,3.616846761
94,"Apostolopoulos and Papadakis (2008), B6","30 year old industrial building, Aegion, Greece.",Embedded,SLS,D,Greece,BSt 420,10,150,N,Internal carbon steel,Mechanical,0.66,10957,5,8.88,250,0.222,33.69,3.517307351
95,"Apostolopoulos and Papadakis (2008), B7","30 year old industrial building, Aegion, Greece.",Embedded,SLS,D,Greece,BSt 420,10,150,N,Internal carbon steel,Mechanical,0.5,10957,5,6.8,250,0.17,33.69,3.517307351
96,"Apostolopoulos and Papadakis (2008), B9","30 year old industrial building, Aegion, Greece.",Embedded,SLS,D,Greece,BSt 420,10,150,N,Internal carbon steel,Mechanical,0.35,10957,5,4.81,250,0.12,44.45,3.794267816
97,"Apostolopoulos and Papadakis (2008), B10","30 year old industrial building, Aegion, Greece.",Embedded,SLS,D,Greece,BSt 420,10,150,N,Internal carbon steel,Mechanical,0.73,10957,5,9.79,250,0.245,41.75,3.731741759
98,"Apostolopoulos and Papadakis (2008), B13","30 year old industrial building, Aegion, Greece.",Embedded,SLS,D,Greece,BSt 420,10,150,N,Internal carbon steel,Mechanical,0.2,10957,5,2.77,250,0.069,39.69,3.681002744
99,"Apostolopoulos and Papadakis (2008), B15","30 year old industrial building, Aegion, Greece.",Embedded,SLS,D,Greece,BSt 420,10,150,N,Internal carbon steel,Mechanical,0.34,10957,5,4.58,250,0.115,35.46,3.568425805
100,"Apostolopoulos and Papadakis (2008), B16","30 year old industrial building, Aegion, Greece.",Embedded,SLS,D,Greece,BSt 420,10,150,N,Internal carbon steel,Mechanical,0.72,10957,5,9.74,250,0.244,40.23,3.694565606
101,"Apostolopoulos and Papadakis (2008), B17","30 year old industrial building, Aegion, Greece.",Embedded,SLS,D,Greece,BSt 420,10,150,N,Internal carbon steel,Mechanical,0.02,10957,5,0.25,250,0.006,42.23,3.743151216
102,"Apostolopoulos and Papadakis (2008), B18","30 year old industrial building, Aegion, Greece.",Embedded,SLS,D,Greece,BSt 420,10,150,N,Internal carbon steel,Mechanical,0.24,10957,5,3.3,250,0.083,45.93,3.82712034
103,"Apostolopoulos and Papadakis (2008), B19","30 year old industrial building, Aegion, Greece.",Embedded,SLS,D,Greece,BSt 420,10,150,N,Internal carbon steel,Mechanical,0.25,10957,5,3.48,250,0.087,44.98,3.806212451
104,"Apostolopoulos and Papadakis (2008), B20","30 year old industrial building, Aegion, Greece.",Embedded,SLS,D,Greece,BSt 420,10,150,N,Internal carbon steel,Mechanical,0.43,10957,5,5.8,250,0.145,47.71,3.865037984
105,"Apostolopoulos and Papadopoulos (2007), B-0",Control.,Bare,None,D,Greece,S400,10,150,Control,Control,N/A,0,0,0,0,0,0,36.06,3.585074919
106,"Apostolopoulos and Papadopoulos (2007), B-10",,Bare,None,D,Greece,S400,10,150,EI,Carbon steel,Mechanical,125.87,10,5,1.58,260,0.04,35.19,3.560866854
107,"Apostolopoulos and Papadopoulos (2007), B-20",,Bare,None,D,Greece,S400,10,150,EI,Carbon steel,Mechanical,99.81,20,5,2.5,260,0.063,34.41,3.538411749
108,"Apostolopoulos and Papadopoulos (2007), B-30",,Bare,None,D,Greece,S400,10,150,EI,Carbon steel,Mechanical,100.67,30,5,3.77,260,0.094,34.27,3.534295105
109,"Apostolopoulos and Papadopoulos (2007), B-45",,Bare,None,D,Greece,S400,10,150,EI,Carbon steel,Mechanical,92.55,45,5,5.18,260,0.13,33.55,3.512938848
110,"Apostolopoulos and Papadopoulos (2007), B-60",,Bare,None,D,Greece,S400,10,150,EI,Carbon steel,Mechanical,97.41,60,5,7.23,260,0.181,32.48,3.480483762
111,"Apostolopoulos and Papadopoulos (2007), B-90",,Bare,None,D,Greece,S400,10,150,EI,Carbon steel,Mechanical,76.42,90,5,8.48,260,0.212,31.81,3.45976219
112,"Papadopoulos et al. (2007), S-0",Control. TEMPCORE,Bare,None,D,Greece,S500S,12,150,Control,Control,N/A,0,0,0,0,0,0,67.63,4.214084299
113,"Papadopoulos et al. (2007), S-10",TEMPCORE,Bare,None,D,Greece,S500S,12,150,EI,Carbon steel,Mechanical,132.82,10,5,1.39,250,0.042,66.5,4.197220493
114,"Papadopoulos et al. (2007), S-20",TEMPCORE,Bare,None,D,Greece,S500S,12,150,EI,Carbon steel,Mechanical,88.49,20,5,1.85,250,0.055,64.8,4.171379262
115,"Papadopoulos et al. (2007), S-30",TEMPCORE,Bare,None,D,Greece,S500S,12,150,EI,Carbon steel,Mechanical,92.72,30,5,2.9,250,0.087,63.56,4.151995395
116,"Papadopoulos et al. (2007), S-45",TEMPCORE,Bare,None,D,Greece,S500S,12,150,EI,Carbon steel,Mechanical,81.62,45,5,3.82,250,0.115,62.43,4.134041592
117,"Papadopoulos et al. (2007), S-60",TEMPCORE,Bare,None,D,Greece,S500S,12,150,EI,Carbon steel,Mechanical,87.86,60,5,5.46,250,0.164,60.73,4.10649164
118,"Papadopoulos et al. (2007), S-90",TEMPCORE,Bare,None,D,Greece,S500S,12,150,EI,Carbon steel,Mechanical,82.32,90,5,7.63,250,0.229,56.66,4.037099646
119,"Papadopoulos et al. (2007), B-0",Control.,Bare,None,D,Greece,B500C,12,150,Control,Control,N/A,0,0,0,0,0,0,67.41,4.210734212
120,"Papadopoulos et al. (2007), B-10",TEMPCORE,Bare,None,D,Greece,B500C,12,150,EI,Carbon steel,Mechanical,87.8,10,5,0.92,250,0.028,66.16,4.192105393
121,"Papadopoulos et al. (2007), B-20",TEMPCORE,Bare,None,D,Greece,B500C,12,150,EI,Carbon steel,Mechanical,84.16,20,5,1.76,250,0.053,65.26,4.178335812
122,"Papadopoulos et al. (2007), B-30",TEMPCORE,Bare,None,D,Greece,B500C,12,150,EI,Carbon steel,Mechanical,76.96,30,5,2.41,250,0.072,65.26,4.178335812
123,"Papadopoulos et al. (2007), B-45",TEMPCORE,Bare,None,D,Greece,B500C,12,150,EI,Carbon steel,Mechanical,86.15,45,5,4.03,250,0.121,62.32,4.132228354
124,"Papadopoulos et al. (2007), B-60",TEMPCORE,Bare,None,D,Greece,B500C,12,150,EI,Carbon steel,Mechanical,88.84,60,5,5.52,250,0.166,58.92,4.076243587
125,"Papadopoulos et al. (2007), B-90",TEMPCORE,Bare,None,D,Greece,B500C,12,150,EI,Carbon steel,Mechanical,96.69,90,5,8.93,250,0.268,56.89,4.041083715
126,"Cobo et al. (2011), R-16-1",Control.,Embedded,None,D,Spain,B500SD,16,200,Control,Control,N/A,0,0,0,0,0,0,108.76,4.689110597
127,"Cobo et al. (2011), R-16-2",,Embedded,None,D,Spain,B500SD,16,200,IC,External lead plate,Chemical,10,504,3.5,4.01,460,0.16,99.88,4.603921725
128,"Cobo et al. (2011), R-16-3",,Embedded,None,D,Spain,B500SD,16,200,IC,External lead plate,Chemical,10,625,3.5,4.97,460,0.199,102,4.624938839
129,"Cobo et al. (2011), R-16-4",,Embedded,None,D,Spain,B500SD,16,200,IC,External lead plate,Chemical,10,644,3.5,5.12,460,0.205,101.3,4.618100125
130,"Cobo et al. (2011), R-16-5",,Embedded,None,D,Spain,B500SD,16,200,IC,External lead plate,Chemical,10,742,3.5,5.9,460,0.236,98.85,4.593651396
131,"Cobo et al. (2011), R-16-6",,Embedded,None,D,Spain,B500SD,16,200,IC,External lead plate,Chemical,10,824,3.5,6.55,460,0.262,105.61,4.659793808
132,"Cobo et al. (2011), R-16-7",,Embedded,None,D,Spain,B500SD,16,200,IC,External lead plate,Chemical,10,855,3.5,6.8,460,0.272,85.87,4.452850113
133,"Cobo et al. (2011), R-16-8",,Embedded,None,D,Spain,B500SD,16,200,IC,External lead plate,Chemical,10,893,3.5,7.1,460,0.284,98.66,4.591705082
134,"Cobo et al. (2011), R-16-9",,Embedded,None,D,Spain,B500SD,16,200,IC,External lead plate,Chemical,10,893,3.5,7.1,460,0.284,97.64,4.581295359
135,"Cobo et al. (2011), R-16-10",,Embedded,None,D,Spain,B500SD,16,200,IC,External lead plate,Chemical,10,934,3.5,7.43,460,0.297,97.82,4.58317406
136,"Cobo et al. (2011), R-16-11",,Embedded,None,D,Spain,B500SD,16,200,IC,External lead plate,Chemical,10,949,3.5,7.55,460,0.302,94.02,4.543457254
137,"Cobo et al. (2011), R-16-12",,Embedded,None,D,Spain,B500SD,16,200,IC,External lead plate,Chemical,10,996,3.5,7.92,460,0.317,98.17,4.586731579
138,"Cobo et al. (2011), R-16-13",,Embedded,None,D,Spain,B500SD,16,200,IC,External lead plate,Chemical,10,993,3.5,7.9,460,0.316,102.37,4.62855872
139,"Cobo et al. (2011), R-16-14",,Embedded,None,D,Spain,B500SD,16,200,IC,External lead plate,Chemical,10,1007,3.5,8.01,460,0.32,100.47,4.609881774
140,"Cobo et al. (2011), R-16-15",,Embedded,None,D,Spain,B500SD,16,200,IC,External lead plate,Chemical,10,1018,3.5,8.1,460,0.324,92.03,4.522109085
141,"Cobo et al. (2011), R-16-16",,Embedded,None,D,Spain,B500SD,16,200,IC,External lead plate,Chemical,10,1018,3.5,8.1,460,0.324,86.72,4.462630756
142,"Cobo et al. (2011), R-16-17",,Embedded,None,D,Spain,B500SD,16,200,IC,External lead plate,Chemical,10,1071,3.5,8.52,460,0.341,101.18,4.616889775
143,"Cobo et al. (2011), R-16-18",,Embedded,None,D,Spain,B500SD,16,200,IC,External lead plate,Chemical,10,1106,3.5,8.8,460,0.352,86.34,4.458324449
144,"Cobo et al. (2011), R-16-19",,Embedded,None,D,Spain,B500SD,16,200,IC,External lead plate,Chemical,10,1132,3.5,9,460,0.36,94.79,4.551638076
145,"Cobo et al. (2011), R-16-20",,Embedded,None,D,Spain,B500SD,16,200,IC,External lead plate,Chemical,10,1143,3.5,9.09,460,0.364,96.68,4.571375795
146,"Cobo et al. (2011), R-16-21",,Embedded,None,D,Spain,B500SD,16,200,IC,External lead plate,Chemical,10,1152,3.5,9.16,460,0.366,101.21,4.617150444
147,"Cobo et al. (2011), R-16-22",,Embedded,None,D,Spain,B500SD,16,200,IC,External lead plate,Chemical,10,1220,3.5,9.7,460,0.388,97.51,4.579990643
148,"Cobo et al. (2011), R-16-23",,Embedded,None,D,Spain,B500SD,16,200,IC,External lead plate,Chemical,10,1269,3.5,10.09,460,0.404,94.66,4.550262905
149,"Cobo et al. (2011), R-16-24",,Embedded,None,D,Spain,B500SD,16,200,IC,External lead plate,Chemical,10,1303,3.5,10.36,460,0.414,85.55,4.449130046
150,"Cobo et al. (2011), R-16-25",,Embedded,None,D,Spain,B500SD,16,200,IC,External lead plate,Chemical,10,1433,3.5,11.4,460,0.456,92.29,4.524910428
151,"Cobo et al. (2011), R-16-26",,Embedded,None,D,Spain,B500SD,16,200,IC,External lead plate,Chemical,10,1436,3.5,11.42,460,0.457,81.73,4.403360548
152,"Cobo et al. (2011), R-16-27",,Embedded,None,D,Spain,B500SD,16,200,IC,External lead plate,Chemical,10,1479,3.5,11.76,460,0.47,83.26,4.42201141
153,"Cobo et al. (2011), R-16-28",,Embedded,None,D,Spain,B500SD,16,200,IC,External lead plate,Chemical,10,1498,3.5,11.91,460,0.476,87.82,4.475239312
154,"Cobo et al. (2011), R-16-29",,Embedded,None,D,Spain,B500SD,16,200,IC,External lead plate,Chemical,10,1548,3.5,12.31,460,0.492,91.22,4.513253658
155,"Cobo et al. (2011), R-16-30",,Embedded,None,D,Spain,B500SD,16,200,IC,External lead plate,Chemical,10,1553,3.5,12.35,460,0.494,86.56,4.460890492
156,"Cobo et al. (2011), R-16-31",,Embedded,None,D,Spain,B500SD,16,200,IC,External lead plate,Chemical,10,1562,3.5,12.42,460,0.497,90.18,4.501818665
157,"Cobo et al. (2011), R-16-32",,Embedded,None,D,Spain,B500SD,16,200,IC,External lead plate,Chemical,10,1635,3.5,13,460,0.52,88.24,4.480004877
158,"Cobo et al. (2011), R-16-33",,Embedded,None,D,Spain,B500SD,16,200,IC,External lead plate,Chemical,10,1677,3.5,13.34,460,0.534,88.29,4.480618768
159,"Cobo et al. (2011), R-16-34",,Embedded,None,D,Spain,B500SD,16,200,IC,External lead plate,Chemical,10,1715,3.5,13.64,460,0.546,91.63,4.5177211
160,"Cobo et al. (2011), R-16-35",,Embedded,None,D,Spain,B500SD,16,200,IC,External lead plate,Chemical,10,1719,3.5,13.67,460,0.547,89.29,4.491904719
161,"Cobo et al. (2011), R-16-36",,Embedded,None,D,Spain,B500SD,16,200,IC,External lead plate,Chemical,10,1760,3.5,14,460,0.56,87.65,4.473348546
162,"Cobo et al. (2011), R-16-37",,Embedded,None,D,Spain,B500SD,16,200,IC,External lead plate,Chemical,10,1901,3.5,15.12,460,0.605,88.62,4.484388493
163,"Cobo et al. (2011), R-16-38",,Embedded,None,D,Spain,B500SD,16,200,IC,External lead plate,Chemical,10,1912,3.5,15.21,460,0.608,88.84,4.486845457
164,"Cobo et al. (2011), R-16-39",,Embedded,None,D,Spain,B500SD,16,200,IC,External lead plate,Chemical,10,1924,3.5,15.3,460,0.612,89.53,4.494590879
165,"Cobo et al. (2011), R-20-1",Control.,Embedded,None,D,Spain,B500SD,20,200,Control,Control,N/A,0,0,0,0,0,0,172.85,5.152426641
166,"Cobo et al. (2011), R-20-2",,Embedded,None,D,Spain,B500SD,20,200,IC,External lead plate,Chemical,10,330,3.5,2.1,460,0.105,153.41,5.03312637
167,"Cobo et al. (2011), R-20-3",,Embedded,None,D,Spain,B500SD,20,200,IC,External lead plate,Chemical,10,361,3.5,2.3,460,0.115,157.48,5.059327434
168,"Cobo et al. (2011), R-20-4",,Embedded,None,D,Spain,B500SD,20,200,IC,External lead plate,Chemical,10,361,3.5,2.3,460,0.115,154.48,5.04006258
169,"Cobo et al. (2011), R-20-5",,Embedded,None,D,Spain,B500SD,20,200,IC,External lead plate,Chemical,10,456,3.5,2.9,460,0.145,169.72,5.134167496
170,"Cobo et al. (2011), R-20-6",,Embedded,None,D,Spain,B500SD,20,200,IC,External lead plate,Chemical,10,503,3.5,3.2,460,0.16,171.59,5.145101294
171,"Cobo et al. (2011), R-20-7",,Embedded,None,D,Spain,B500SD,20,200,IC,External lead plate,Chemical,10,503,3.5,3.2,460,0.16,167.33,5.119976148
172,"Cobo et al. (2011), R-20-8",,Embedded,None,D,Spain,B500SD,20,200,IC,External lead plate,Chemical,10,534,3.5,3.4,460,0.17,168.58,5.127421957
173,"Cobo et al. (2011), R-20-9",,Embedded,None,D,Spain,B500SD,20,200,IC,External lead plate,Chemical,10,613,3.5,3.9,460,0.195,155.39,5.045967558
174,"Cobo et al. (2011), R-20-10",,Embedded,None,D,Spain,B500SD,20,200,IC,External lead plate,Chemical,10,629,3.5,4,460,0.2,155.25,5.045042997
175,"Cobo et al. (2011), R-20-11",,Embedded,None,D,Spain,B500SD,20,200,IC,External lead plate,Chemical,10,754,3.5,4.8,460,0.24,167.68,5.122087046
176,"Cobo et al. (2011), R-20-12",,Embedded,None,D,Spain,B500SD,20,200,IC,External lead plate,Chemical,10,802,3.5,5.1,460,0.255,146.09,4.984203704
177,"Cobo et al. (2011), R-20-13",,Embedded,None,D,Spain,B500SD,20,200,IC,External lead plate,Chemical,10,817,3.5,5.2,460,0.26,174.56,5.162285624
178,"Cobo et al. (2011), R-20-14",,Embedded,None,D,Spain,B500SD,20,200,IC,External lead plate,Chemical,10,864,3.5,5.5,460,0.275,149.97,5.010449652
179,"Cobo et al. (2011), R-20-15",,Embedded,None,D,Spain,B500SD,20,200,IC,External lead plate,Chemical,10,908,3.5,5.78,460,0.289,160.44,5.077891532
180,"Cobo et al. (2011), R-20-16",,Embedded,None,D,Spain,B500SD,20,200,IC,External lead plate,Chemical,10,954,3.5,6.07,460,0.304,149.2,5.005290052
181,"Cobo et al. (2011), R-20-17",,Embedded,None,D,Spain,B500SD,20,200,IC,External lead plate,Chemical,10,1006,3.5,6.4,460,0.32,150.88,5.016475748
182,"Cobo et al. (2011), R-20-18",,Embedded,None,D,Spain,B500SD,20,200,IC,External lead plate,Chemical,10,1045,3.5,6.65,460,0.333,154.32,5.039011845
183,"Cobo et al. (2011), R-20-19",,Embedded,None,D,Spain,B500SD,20,200,IC,External lead plate,Chemical,10,1116,3.5,7.1,460,0.355,142.23,4.957419244
184,"Cobo et al. (2011), R-20-20",,Embedded,None,D,Spain,B500SD,20,200,IC,External lead plate,Chemical,10,1152,3.5,7.33,460,0.367,163.59,5.097343301
185,"Cobo et al. (2011), R-20-21",,Embedded,None,D,Spain,B500SD,20,200,IC,External lead plate,Chemical,10,1147,3.5,7.3,460,0.365,161.64,5.085347229
186,"Cobo et al. (2011), R-20-22",,Embedded,None,D,Spain,B500SD,20,200,IC,External lead plate,Chemical,10,1185,3.5,7.54,460,0.377,144.42,4.972743085
187,"Cobo et al. (2011), R-20-23",,Embedded,None,D,Spain,B500SD,20,200,IC,External lead plate,Chemical,10,1209,3.5,7.69,460,0.385,155.36,5.045720055
188,"Cobo et al. (2011), R-20-24",,Embedded,None,D,Spain,B500SD,20,200,IC,External lead plate,Chemical,10,1240,3.5,7.89,460,0.395,157.91,5.062027496
189,"Cobo et al. (2011), R-20-25",,Embedded,None,D,Spain,B500SD,20,200,IC,External lead plate,Chemical,10,1251,3.5,7.96,460,0.398,154.55,5.040548311
190,"Cobo et al. (2011), R-20-26",,Embedded,None,D,Spain,B500SD,20,200,IC,External lead plate,Chemical,10,1301,3.5,8.28,460,0.414,156.81,5.055031891
191,"Cobo et al. (2011), R-20-27",,Embedded,None,D,Spain,B500SD,20,200,IC,External lead plate,Chemical,10,1334,3.5,8.49,460,0.425,132.13,4.883801167
192,"Cobo et al. (2011), R-20-28",,Embedded,None,D,Spain,B500SD,20,200,IC,External lead plate,Chemical,10,1352,3.5,8.6,460,0.43,144.47,4.973068671
193,"Cobo et al. (2011), R-20-29",,Embedded,None,D,Spain,B500SD,20,200,IC,External lead plate,Chemical,10,1399,3.5,8.9,460,0.445,169.53,5.133046969
194,"Cobo et al. (2011), R-20-30",,Embedded,None,D,Spain,B500SD,20,200,IC,External lead plate,Chemical,10,1440,3.5,9.16,460,0.458,152.03,5.024070282
195,"Cobo et al. (2011), R-20-31",,Embedded,None,D,Spain,B500SD,20,200,IC,External lead plate,Chemical,10,1487,3.5,9.46,460,0.473,143.79,4.96833417
196,"Cobo et al. (2011), R-20-32",,Embedded,None,D,Spain,B500SD,20,200,IC,External lead plate,Chemical,10,1611,3.5,10.25,460,0.513,136.78,4.918378304
197,"Cobo et al. (2011), R-20-33",,Embedded,None,D,Spain,B500SD,20,200,IC,External lead plate,Chemical,10,1652,3.5,10.51,460,0.526,145.88,4.98281268
198,"Cobo et al. (2011), R-20-34",,Embedded,None,D,Spain,B500SD,20,200,IC,External lead plate,Chemical,10,1754,3.5,11.16,460,0.558,143.04,4.963131829
199,"Cobo et al. (2011), R-20-35",,Embedded,None,D,Spain,B500SD,20,200,IC,External lead plate,Chemical,10,1759,3.5,11.19,460,0.56,138.78,4.932888499
200,"Cobo et al. (2011), R-20-36",,Embedded,None,D,Spain,B500SD,20,200,IC,External lead plate,Chemical,10,1811,3.5,11.52,460,0.576,150.66,5.015035596
201,"Cobo et al. (2011), R-20-37",,Embedded,None,D,Spain,B500SD,20,200,IC,External lead plate,Chemical,10,1894,3.5,12.05,460,0.603,134.78,4.903648564
202,"Cobo et al. (2011), R-20-38",,Embedded,None,D,Spain,B500SD,20,200,IC,External lead plate,Chemical,10,1918,3.5,12.2,460,0.61,135.25,4.907094347
203,"Cobo et al. (2011), R-20-39",,Embedded,None,D,Spain,B500SD,20,200,IC,External lead plate,Chemical,10,1929,3.5,12.27,460,0.614,132.91,4.889638964
204,"Cobo et al. (2011), R-20-40",,Embedded,None,D,Spain,B500SD,20,200,IC,External lead plate,Chemical,10,2017,3.5,12.83,460,0.642,129.59,4.864374106
205,"Cobo et al. (2011), R-20-41",,Embedded,None,D,Spain,B500SD,20,200,IC,External lead plate,Chemical,10,2078,3.5,13.22,460,0.661,128.28,4.854210506
206,"Cobo et al. (2011), R-20-42",,Embedded,None,D,Spain,B500SD,20,200,IC,External lead plate,Chemical,10,2123,3.5,13.51,460,0.676,146.49,4.986923039
207,"Cobo et al. (2011), R-20-43",,Embedded,None,D,Spain,B500SD,20,200,IC,External lead plate,Chemical,10,2232,3.5,14.2,460,0.71,130.87,4.874172901
208,"Cobo et al. (2011), R-20-44",,Embedded,None,D,Spain,B500SD,20,200,IC,External lead plate,Chemical,10,2251,3.5,14.32,460,0.716,130.9,4.874440314
209,"Cobo et al. (2011), R-20-45",,Embedded,None,D,Spain,B500SD,20,200,IC,External lead plate,Chemical,10,2268,3.5,14.43,460,0.722,131.72,4.880714752
210,"Cobo et al. (2011), R-20-46",,Embedded,None,D,Spain,B500SD,20,200,IC,External lead plate,Chemical,10,2303,3.5,14.65,460,0.733,137.42,4.923055279
211,"Cobo et al. (2011), R-20-47",,Embedded,None,D,Spain,B500SD,20,200,IC,External lead plate,Chemical,10,2373,3.5,15.1,460,0.755,132.08,4.883410422
212,"Cobo et al. (2011), R-20-48",,Embedded,None,D,Spain,B500SD,20,200,IC,External lead plate,Chemical,10,2727,3.5,17.35,460,0.868,124.61,4.825188017
213,"Zhang et al. (2012), At1",Control.,Embedded,None,P,China,HRB250,6.5,200,Control,Control,N/A,0,0,0,0,0,0,8.67,2.160214752
214,"Zhang et al. (2012), At2",Extracted from RC concrete beams from inland building - 30+ years old.,Embedded,SLS,P,China,HRB250,6.5,200,N,Internal carbon steel,Chemical,0.84,10958,3.5,17.1,400,0.278,6.89,1.930506404
215,"Zhang et al. (2012), At3",Extracted from RC concrete beams from inland building - 30+ years old.,Embedded,SLS,P,China,HRB250,6.5,200,N,Internal carbon steel,Chemical,1.5,10958,3.5,29.4,400,0.478,5.55,1.713437502
216,"Zhang et al. (2012), At4",Extracted from RC concrete beams from inland building - 30+ years old.,Embedded,SLS,P,China,HRB250,6.5,200,N,Internal carbon steel,Chemical,0.87,10958,3.5,17.6,400,0.286,6.49,1.869954317
217,"Zhang et al. (2012), At5",Extracted from RC concrete beams from inland building - 30+ years old.,Embedded,SLS,P,China,HRB250,6.5,200,N,Internal carbon steel,Chemical,1.14,10958,3.5,22.7,400,0.369,6.26,1.834659304
218,"Zhang et al. (2012), At6",Extracted from RC concrete beams from inland building - 30+ years old.,Embedded,SLS,P,China,HRB250,6.5,200,N,Internal carbon steel,Chemical,1.19,10958,3.5,23.7,400,0.385,6.79,1.915156347
219,"Zhang et al. (2012), At7",Extracted from RC concrete beams from inland building - 30+ years old.,Embedded,SLS,P,China,HRB250,6.5,200,N,Internal carbon steel,Chemical,1.11,10958,3.5,22.2,400,0.361,6.36,1.85065711
220,"Zhang et al. (2012), At8",Extracted from RC concrete beams from inland building - 30+ years old.,Embedded,SLS,P,China,HRB250,6.5,200,N,Internal carbon steel,Chemical,1.46,10958,3.5,28.6,400,0.465,5.74,1.747981722
221,"Zhang et al. (2012), At9",Extracted from RC concrete beams from inland building - 30+ years old.,Embedded,SLS,P,China,HRB250,6.5,200,N,Internal carbon steel,Chemical,1.45,10958,3.5,28.5,400,0.463,5.51,1.70710894
222,"Zhang et al. (2012), At10",Extracted from RC concrete beams from inland building - 30+ years old.,Embedded,SLS,P,China,HRB250,6.5,200,N,Internal carbon steel,Chemical,1.3,10958,3.5,25.7,400,0.418,5.74,1.746936426
223,"Zhang et al. (2012), At11",Extracted from RC concrete beams from inland building - 30+ years old.,Embedded,SLS,P,China,HRB250,6.5,200,N,Internal carbon steel,Chemical,0.8,10958,3.5,16.2,400,0.263,6.44,1.86299427
224,"Zhang et al. (2012), At12",Extracted from RC concrete beams from inland building - 30+ years old.,Embedded,SLS,P,China,HRB250,6.5,200,N,Internal carbon steel,Chemical,0.86,10958,3.5,17.4,400,0.283,6.65,1.894165625
225,"Zhang et al. (2012), At13",Extracted from RC concrete beams from inland building - 30+ years old.,Embedded,SLS,P,China,HRB250,6.5,200,N,Internal carbon steel,Chemical,1,10958,3.5,20.2,400,0.328,6.49,1.870878674
226,"Zhang et al. (2012), At14",Extracted from RC concrete beams from inland building - 30+ years old.,Embedded,SLS,P,China,HRB250,6.5,200,N,Internal carbon steel,Chemical,1.18,10958,3.5,23.5,400,0.382,5.71,1.741342983
227,"Zhang et al. (2012), At15",Extracted from RC concrete beams from inland building - 30+ years old.,Embedded,SLS,P,China,HRB250,6.5,200,N,Internal carbon steel,Chemical,0.77,10958,3.5,15.6,400,0.254,6.9,1.931086534
228,"Zhang et al. (2012), At16",Extracted from RC concrete beams from inland building - 30+ years old.,Embedded,SLS,P,China,HRB250,6.5,200,N,Internal carbon steel,Chemical,1.18,10958,3.5,23.5,400,0.382,6.64,1.892810713
229,"Zhang et al. (2012), At17",Extracted from RC concrete beams from inland building - 30+ years old.,Embedded,SLS,P,China,HRB250,6.5,200,N,Internal carbon steel,Chemical,0.94,10958,3.5,18.9,400,0.307,6.9,1.931086534
230,"Zhang et al. (2012), At18",Extracted from RC concrete beams from inland building - 30+ years old.,Embedded,SLS,P,China,HRB250,6.5,200,N,Internal carbon steel,Chemical,0.79,10958,3.5,16,400,0.26,7.64,2.033659349
231,"Zhang et al. (2012), At19",Extracted from RC concrete beams from inland building - 30+ years old.,Embedded,SLS,P,China,HRB250,6.5,200,N,Internal carbon steel,Chemical,0.92,10958,3.5,18.5,400,0.301,7.64,2.033135789
232,"Zhang et al. (2012), At20",Extracted from RC concrete beams from inland building - 30+ years old.,Embedded,SLS,P,China,HRB250,6.5,200,N,Internal carbon steel,Chemical,0.82,10958,3.5,16.6,400,0.27,7.87,2.063566193
233,"Zhang et al. (2012), At21",Extracted from RC concrete beams from inland building - 30+ years old.,Embedded,SLS,P,China,HRB250,6.5,200,N,Internal carbon steel,Chemical,1.13,10958,3.5,22.5,400,0.366,7.12,1.962486288
