Repository: bma114/corroded-steel-machine-learning

## 1.	Project Description
This is an example implementation of nine predictive machine learning models used to estimate the yield force capacity of corroded steel bars. The models use an extensive database of 1,349 monotonic tensile tests collected from 26 experimental campaigns available in the literature. The models included in this repository are:

Network-Based Models:

* Artificial Neural Network (ANN).
* Adaptive-Neuro Fuzzy Inference System (ANFIS).


Tree-Based Ensemble Learning Models:
* Gradient Boosting Regression Trees (GBRT).
* Random Forest (RF).
* CatBoost Regression (CBR).


Kernel Machines:
* Gaussian Process Regression (GPR).
* Support Vector Regression (SVR).

File: Data.csv (part 3 of 7)
No. ,"Author, Specimen Name ",Comments ,Specimen_Type,Load_History,Bar_Type,Steel_Origin,Bar_Grade,Nominal Diameter,Gauge Length,Corrosion_Method,Cathode_Type,Cleaning_Method,Current Density,Exposure Duration,Solution Concentration,Mass Loss,Corroded Length,Corrosion Penetration Depth,Fy,ln(Fy)
428,"Salvatore et al. (2014), B450C-16-TEMP-R-Prod.1-9","UPA (University of Patras) experimental tests. Producer 1, TEMP-CORE. Corrosion limited to small central region by protective wax.",Bare,None,D,Greece,B450C,16,160,EI,Carbon steel,Mechanical,146.26,90,5,10.1,25.3,0.404,99.73,4.602433617
429,"Salvatore et al. (2014), B500B-16-TEMP-R-Prod.1-1",Control.,Bare,None,D,Greece,B500B,16,160,Control,Control,N/A,0,0,0,0,0,0,104.95,4.653525278
430,"Salvatore et al. (2014), B500B-16-TEMP-R-Prod.1-2",Control.,Bare,None,D,Greece,B500B,16,160,Control,Control,N/A,0,0,0,0,0,0,105.36,4.657349375
431,"Salvatore et al. (2014), B500B-16-TEMP-R-Prod.1-4","UPA (University of Patras) experimental tests. Producer 1, TEMP-CORE. Corrosion limited to small central region by protective wax.",Bare,None,D,Greece,B500B,16,160,EI,Carbon steel,Mechanical,134.19,45,5,4.7,23,0.188,106.36,4.666846122
432,"Salvatore et al. (2014), B500B-16-TEMP-R-Prod.1-5","UPA (University of Patras) experimental tests. Producer 1, TEMP-CORE. Corrosion limited to small central region by protective wax.",Bare,None,D,Greece,B500B,16,160,EI,Carbon steel,Mechanical,154.46,45,5,5.4,25,0.216,103.55,4.640024591
433,"Salvatore et al. (2014), B500B-16-TEMP-R-Prod.1-6","UPA (University of Patras) experimental tests. Producer 1, TEMP-CORE. Corrosion limited to small central region by protective wax.",Bare,None,D,Greece,B500B,16,160,EI,Carbon steel,Mechanical,88.15,45,5,3.1,0.3,0.124,103.35,4.638080956
434,"Salvatore et al. (2014), B500B-16-TEMP-R-Prod.1-7","UPA (University of Patras) experimental tests. Producer 1, TEMP-CORE. Corrosion limited to small central region by protective wax.",Bare,None,D,Greece,B500B,16,160,EI,Carbon steel,Mechanical,164.18,90,5,11.3,23.3,0.452,98.12,4.586173096
435,"Salvatore et al. (2014), B500B-16-TEMP-R-Prod.1-8","UPA (University of Patras) experimental tests. Producer 1, TEMP-CORE. Corrosion limited to small central region by protective wax.",Bare,None,D,Greece,B500B,16,160,EI,Carbon steel,Mechanical,143.29,90,5,9.9,25.6,0.396,98.92,4.594336407
436,"Salvatore et al. (2014), B500B-16-TEMP-R-Prod.1-9","UPA (University of Patras) experimental tests. Producer 1, TEMP-CORE. Corrosion limited to small central region by protective wax.",Bare,None,D,Greece,B500B,16,160,EI,Carbon steel,Mechanical,162.68,90,5,11.2,25.7,0.448,98.72,4.592301818
437,"Salvatore et al. (2014), B450C-16-TEMP-R-Prod.2-1",Control.,Bare,None,D,Greece,B450C,16,160,Control,Control,N/A,0,0,0,0,0,0,95.1,4.554953079
438,"Salvatore et al. (2014), B450C-16-TEMP-R-Prod.2-2",Control.,Bare,None,D,Greece,B450C,16,160,Control,Control,N/A,0,0,0,0,0,0,99.93,4.604447716
439,"Salvatore et al. (2014), B450C-16-TEMP-R-Prod.2-3",Control.,Bare,None,D,Greece,B450C,16,160,Control,Control,N/A,0,0,0,0,0,0,104.75,4.651607732
440,"Salvatore et al. (2014), B450C-16-TEMP-R-Prod.2-4","UPA (University of Patras) experimental tests. Producer 2, TEMP-CORE. Corrosion limited to small central region by protective wax.",Bare,None,D,Greece,B450C,16,160,EI,Carbon steel,Mechanical,183.55,45,5,6.4,29.9,0.256,92.89,4.531422581
441,"Salvatore et al. (2014), B450C-16-TEMP-R-Prod.2-6","UPA (University of Patras) experimental tests. Producer 2, TEMP-CORE. Corrosion limited to small central region by protective wax.",Bare,None,D,Greece,B450C,16,160,EI,Carbon steel,Mechanical,177.72,45,5,6.2,21,0.248,95.1,4.554953079
442,"Salvatore et al. (2014), B450C-16-TEMP-R-Prod.2-8","UPA (University of Patras) experimental tests. Producer 2, TEMP-CORE. Corrosion limited to small central region by protective wax.",Bare,None,D,Greece,B450C,16,160,EI,Carbon steel,Mechanical,177.72,45,5,6.2,20.1,0.248,95.1,4.554953079
443,"Salvatore et al. (2014), B450C-16-TEMP-R-Prod.2-5","UPA (University of Patras) experimental tests. Producer 2, TEMP-CORE. Corrosion limited to small central region by protective wax.",Bare,None,D,Greece,B450C,16,160,EI,Carbon steel,Mechanical,137.35,90,5,9.5,25.7,0.38,96.31,4.567558288
444,"Salvatore et al. (2014), B450C-16-TEMP-R-Prod.2-11","UPA (University of Patras) experimental tests. Producer 2, TEMP-CORE. Corrosion limited to small central region by protective wax.",Bare,None,D,Greece,B450C,16,160,EI,Carbon steel,Mechanical,129.95,90,5,9,25.3,0.36,97.92,4.584121813
445,"Salvatore et al. (2014), B450C-16-TEMP-R-Prod.2-12","UPA (University of Patras) experimental tests. Producer 2, TEMP-CORE. Corrosion limited to small central region by protective wax.",Bare,None,D,Greece,B450C,16,160,EI,Carbon steel,Mechanical,132.91,90,5,9.2,25.3,0.368,92.09,4.522726874
446,"Salvatore et al. (2014), B500B-12-ST R-Prod.1-4",Control.,Bare,None,D,Greece,B500B,12,120,Control,Control,N/A,0,0,0,0,0,0,60.85,4.108352105
447,"Salvatore et al. (2014), B500B-12-ST R-Prod.1-11",Control.,Bare,None,D,Greece,B500B,12,120,Control,Control,N/A,0,0,0,0,0,0,60.15,4.096761024
448,"Salvatore et al. (2014), B500B-12-ST R-Prod.1-13",Control.,Bare,None,D,Greece,B500B,12,120,Control,Control,N/A,0,0,0,0,0,0,58.58,4.070468788
449,"Salvatore et al. (2014), B500B-12-ST R-Prod.1-1","UPA (University of Patras) experimental tests. Producer 1, Stretched. Corrosion limited to small central region by protective wax.",Bare,None,D,Greece,B500B,12,120,EI,Carbon steel,Mechanical,106.35,90,5,9.8,22.9,0.294,60.28,4.099014969
450,"Salvatore et al. (2014), B500B-12-STR-Prod.1-2","UPA (University of Patras) experimental tests. Producer 1, Stretched. Corrosion limited to small central region by protective wax.",Bare,None,D,Greece,B500B,12,120,EI,Carbon steel,Mechanical,119.77,90,5,11,19.6,0.33,59.15,4.080075009
451,"Salvatore et al. (2014), B500B-12-STR-Prod.1-3","UPA (University of Patras) experimental tests. Producer 1, Stretched. Corrosion limited to small central region by protective wax.",Bare,None,D,Greece,B500B,12,120,EI,Carbon steel,Mechanical,107.47,90,5,9.9,22,0.297,58.25,4.064660446
452,"Salvatore et al. (2014), B400C-16-MA-Prod.2-1","UPA (University of Patras) experimental tests. Producer 1, Macro Alloyed. Corrosion limited to small central region by protective wax.",Bare,None,D,Greece,B400C,16,160,EI,Carbon steel,Mechanical,86.09,90,5,6.01,22.5,0.24,91.08,4.511749816
453,"Salvatore et al. (2014), B400C-16-MA-Prod.2-2","UPA (University of Patras) experimental tests. Producer 1, Macro Alloyed. Corrosion limited to small central region by protective wax.",Bare,None,D,Greece,B400C,16,160,EI,Carbon steel,Mechanical,138.84,90,5,9.6,22.5,0.384,91.28,4.513954888
454,"Zhu and François (2014), B2T2-1",Control. 27 years old. ,Embedded,Pre-loaded,D,France,B500B,12,200,Control,Control,N/A,0,0,0,0,0,0,61.23,4.114705486
455,"Zhu and François (2014), B2T2-2",Control. 27 years old. ,Embedded,Pre-loaded,D,France,B500B,12,200,Control,Control,N/A,0,0,0,0,0,0,61.56,4.119975738
456,"Zhu and François (2014), B2C12-1",27 years old. ,Embedded,Pre-loaded,D,France,B500B,12,200,EI,Internal carbon steel,Chemical,1.8,9862,3.5,24.28,575,0.728,53.22,3.974452402
457,"Zhu and François (2014), B2C12-2",27 years old. ,Embedded,Pre-loaded,D,France,B500B,12,200,EI,Internal carbon steel,Chemical,1.8,9862,3.5,22.47,575,0.674,52.86,3.967647841
458,"Zhu and François (2014), B2C12-3",27 years old. ,Embedded,Pre-loaded,D,France,B500B,12,200,EI,Internal carbon steel,Chemical,1.8,9862,3.5,22.7,575,0.681,55.33,4.013257022
459,"Fernandez et al. (2015), MT-10-1",Control.,Embedded,Pre-loaded,D,Spain,B500SD,10,170,Control,Control,N/A,0,0,0,0,0,0,42.9,3.758871826
460,"Fernandez et al. (2015), MT-10-2",Control.,Embedded,Pre-loaded,D,Spain,B500SD,10,170,Control,Control,N/A,0,0,0,0,0,0,42.4,3.747148362
461,"Fernandez et al. (2015), MT-10-3",,Embedded,Pre-loaded,D,Spain,B500SD,10,170,IC,Internal stainless steel bar,Sandblasting,300,50,3.5,8.4,315,0.21,34.2,3.532225644
462,"Fernandez et al. (2015), MT-10-4",,Embedded,Pre-loaded,D,Spain,B500SD,10,170,IC,Internal stainless steel bar,Sandblasting,300,50,3.5,8.7,315,0.218,33.6,3.514526067
463,"Fernandez et al. (2015), MT-10-5",,Embedded,Pre-loaded,D,Spain,B500SD,10,170,IC,Internal stainless steel bar,Sandblasting,300,50,3.5,8.8,315,0.22,32.1,3.46885603
464,"Fernandez et al. (2015), MT-10-6",,Embedded,Pre-loaded,D,Spain,B500SD,10,170,IC,Internal stainless steel bar,Sandblasting,300,50,3.5,9.3,315,0.233,33.1,3.499533282
465,"Fernandez et al. (2015), MT-10-7",,Embedded,Pre-loaded,D,Spain,B500SD,10,170,IC,Internal stainless steel bar,Sandblasting,300,50,3.5,9.5,315,0.238,32.1,3.46885603
466,"Fernandez et al. (2015), MT-10-8",,Embedded,Pre-loaded,D,Spain,B500SD,10,170,IC,Internal stainless steel bar,Sandblasting,300,50,3.5,10,315,0.25,31.6,3.453157121
467,"Fernandez et al. (2015), MT-10-9",,Embedded,Pre-loaded,D,Spain,B500SD,10,170,IC,Internal stainless steel bar,Sandblasting,300,50,3.5,11.1,315,0.278,32.6,3.484312288
468,"Fernandez et al. (2015), MT-10-10",,Embedded,Pre-loaded,D,Spain,B500SD,10,170,IC,Internal stainless steel bar,Sandblasting,300,65,3.5,12.6,315,0.315,30.1,3.404525172
469,"Fernandez et al. (2015), MT-10-11",,Embedded,Pre-loaded,D,Spain,B500SD,10,170,IC,Internal stainless steel bar,Sandblasting,300,65,3.5,12.9,315,0.323,27.5,3.314186005
470,"Fernandez et al. (2015), MT-10-12",,Embedded,Pre-loaded,D,Spain,B500SD,10,170,IC,Internal stainless steel bar,Sandblasting,300,80,3.5,14.3,315,0.358,32,3.465735903
471,"Fernandez et al. (2015), MT-10-13",,Embedded,Pre-loaded,D,Spain,B500SD,10,170,IC,Internal stainless steel bar,Sandblasting,300,80,3.5,18.5,315,0.463,22.9,3.131136911
472,"Fernandez et al. (2015), MT-12-1",Control.,Embedded,Pre-loaded,D,Spain,B500SD,12,170,Control,Control,N/A,0,0,0,0,0,0,61.5,4.119037175
473,"Fernandez et al. (2015), MT-12-2",Control.,Embedded,Pre-loaded,D,Spain,B500SD,12,170,Control,Control,N/A,0,0,0,0,0,0,61.4,4.117409835
474,"Fernandez et al. (2015), MT-12-3",Control.,Embedded,Pre-loaded,D,Spain,B500SD,12,170,Control,Control,N/A,0,0,0,0,0,0,63.2,4.146304301
475,"Fernandez et al. (2015), MT-12-4",,Embedded,Pre-loaded,D,Spain,B500SD,12,170,IC,Internal stainless steel bar,Sandblasting,300,65,3.5,9.1,315,0.273,61.2,4.11414719
476,"Fernandez et al. (2015), MT-12-5",,Embedded,Pre-loaded,D,Spain,B500SD,12,170,IC,Internal stainless steel bar,Sandblasting,300,65,3.5,9.6,315,0.288,45.6,3.819907717
477,"Fernandez et al. (2015), MT-12-6",,Embedded,Pre-loaded,D,Spain,B500SD,12,170,IC,Internal stainless steel bar,Sandblasting,300,65,3.5,9.7,315,0.291,45.1,3.808882247
478,"Fernandez et al. (2015), MT-12-7",,Embedded,Pre-loaded,D,Spain,B500SD,12,170,IC,Internal stainless steel bar,Sandblasting,300,65,3.5,9.7,315,0.291,45.4,3.815512105
479,"Fernandez et al. (2015), MT-12-8",,Embedded,Pre-loaded,D,Spain,B500SD,12,170,IC,Internal stainless steel bar,Sandblasting,300,65,3.5,10.7,315,0.321,46.5,3.839452313
480,"Fernandez et al. (2015), MT-12-9",,Embedded,Pre-loaded,D,Spain,B500SD,12,170,IC,Internal stainless steel bar,Sandblasting,300,65,3.5,10.8,315,0.324,45.6,3.819907717
481,"Fernandez et al. (2015), MT-12-10",,Embedded,Pre-loaded,D,Spain,B500SD,12,170,IC,Internal stainless steel bar,Sandblasting,300,65,3.5,11.1,315,0.333,45.4,3.815512105
482,"Fernandez et al. (2015), MT-12-11",,Embedded,Pre-loaded,D,Spain,B500SD,12,170,IC,Internal stainless steel bar,Sandblasting,300,65,3.5,11.3,315,0.339,46.6,3.841600541
483,"Fernandez et al. (2015), MT-12-12",,Embedded,Pre-loaded,D,Spain,B500SD,12,170,IC,Internal stainless steel bar,Sandblasting,300,80,3.5,12,315,0.36,48,3.871201011
484,"Fernandez et al. (2015), MT-12-13",,Embedded,Pre-loaded,D,Spain,B500SD,12,170,IC,Internal stainless steel bar,Sandblasting,300,80,3.5,12.1,315,0.363,44.7,3.799973502
485,"Fernandez et al. (2015), MT-12-14",,Embedded,Pre-loaded,D,Spain,B500SD,12,170,IC,Internal stainless steel bar,Sandblasting,300,80,3.5,12.2,315,0.366,44.8,3.802208139
486,"Fernandez et al. (2015), MT-12-15",,Embedded,Pre-loaded,D,Spain,B500SD,12,170,IC,Internal stainless steel bar,Sandblasting,300,80,3.5,12.4,315,0.372,43,3.761200116
487,"Fernandez et al. (2015), MT-12-16",,Embedded,Pre-loaded,D,Spain,B500SD,12,170,IC,Internal stainless steel bar,Sandblasting,300,95,3.5,14.6,315,0.438,44.9,3.804437795
488,"Fernandez et al. (2015), MT-12-17",,Embedded,Pre-loaded,D,Spain,B500SD,12,170,IC,Internal stainless steel bar,Sandblasting,300,95,3.5,14.9,315,0.447,45.1,3.808882247
489,"Fernandez et al. (2015), MT-12-18",,Embedded,Pre-loaded,D,Spain,B500SD,12,170,IC,Internal stainless steel bar,Sandblasting,300,95,3.5,15,315,0.45,40.4,3.698829785
490,"Fernandez et al. (2015), MT-12-19",,Embedded,Pre-loaded,D,Spain,B500SD,12,170,IC,Internal stainless steel bar,Sandblasting,300,110,3.5,16.8,315,0.504,36.9,3.608211551
491,"Fernandez et al. (2015), MT-12-20",,Embedded,Pre-loaded,D,Spain,B500SD,12,170,IC,Internal stainless steel bar,Sandblasting,300,110,3.5,16.9,315,0.507,39.2,3.668676747
492,"Fernandez et al. (2015), MT-12-21",,Embedded,Pre-loaded,D,Spain,B500SD,12,170,IC,Internal stainless steel bar,Sandblasting,300,110,3.5,17.5,315,0.525,38.1,3.640214282
493,"Fernandez et al. (2015), MT-12-22",,Embedded,Pre-loaded,D,Spain,B500SD,12,170,IC,Internal stainless steel bar,Sandblasting,300,110,3.5,17.9,315,0.537,40.1,3.691376334
494,"Fernandez et al. (2015), MT-12-23",,Embedded,Pre-loaded,D,Spain,B500SD,12,170,IC,Internal stainless steel bar,Sandblasting,300,125,3.5,19.6,315,0.588,38.2,3.642835516
495,"Fernandez et al. (2015), MT-12-24",,Embedded,Pre-loaded,D,Spain,B500SD,12,170,IC,Internal stainless steel bar,Sandblasting,300,125,3.5,19.7,315,0.591,34.5,3.540959324
496,"Fernandez et al. (2015), MT-12-25",,Embedded,Pre-loaded,D,Spain,B500SD,12,170,IC,Internal stainless steel bar,Sandblasting,300,125,3.5,19.8,315,0.594,36.5,3.597312261
497,"Fernandez et al. (2015), MT-12-26",,Embedded,Pre-loaded,D,Spain,B500SD,12,170,IC,Internal stainless steel bar,Sandblasting,300,125,3.5,21.4,315,0.642,34,3.526360525
498,"Fernandez et al. (2015), MT-12-27",,Embedded,Pre-loaded,D,Spain,B500SD,12,170,IC,Internal stainless steel bar,Sandblasting,300,125,3.5,21.5,315,0.645,35,3.555348061
499,"Apostolopoulos and Matakis (2016), 1b",No control specimen provided.,Bare,None,D,Greece,B500C,10,150,EI,Carbon steel,Mechanical,99.06,60,5,7.35,520,0.184,36.64,3.601092911
500,"Apostolopoulos and Matakis (2016), 2b",No control specimen provided.,Bare,None,D,Greece,B500C,10,150,EI,Carbon steel,Mechanical,121.13,60,5,8.95,520,0.224,35.8,3.577896431
501,"Apostolopoulos and Matakis (2016), 3b",No control specimen provided.,Bare,None,D,Greece,B500C,10,150,EI,Carbon steel,Mechanical,124.6,60,5,9.2,520,0.23,34.54,3.542250543
502,"Apostolopoulos and Matakis (2016), 4b",No control specimen provided.,Bare,None,D,Greece,B500C,10,150,EI,Carbon steel,Mechanical,113.52,60,5,8.4,520,0.21,34.7,3.546677845
503,"Apostolopoulos and Matakis (2016), 5b",No control specimen provided.,Bare,None,D,Greece,B500C,10,150,EI,Carbon steel,Mechanical,123.21,60,5,9.1,520,0.228,33.66,3.516359349
504,"Apostolopoulos and Matakis (2016), 11e",No control specimen provided.,Embedded,None,D,Greece,B500C,10,150,EI,Internal carbon steel,Mechanical,32.2,20,5,0.81,520,0.02,40.59,3.70346749
505,"Apostolopoulos and Matakis (2016), 12e",No control specimen provided.,Embedded,None,D,Greece,B500C,10,150,EI,Internal carbon steel,Mechanical,30.21,20,5,0.76,520,0.019,40.14,3.692388305
506,"Apostolopoulos and Matakis (2016), 13e",No control specimen provided.,Embedded,None,D,Greece,B500C,10,150,EI,Internal carbon steel,Mechanical,31.01,20,5,0.78,520,0.02,40.29,3.696062727
507,"Apostolopoulos and Matakis (2016), 14e",No control specimen provided.,Embedded,None,D,Greece,B500C,10,150,EI,Internal carbon steel,Mechanical,38.18,20,5,0.96,520,0.024,39.83,3.68452868
508,"Apostolopoulos and Matakis (2016), 15e",No control specimen provided.,Embedded,None,D,Greece,B500C,10,150,EI,Internal carbon steel,Mechanical,27.02,20,5,0.68,520,0.017,41.42,3.723789228
509,"Apostolopoulos and Matakis (2016), 21e",No control specimen provided.,Embedded,None,D,Greece,B500C,10,150,EI,Internal carbon steel,Mechanical,31.13,90,5,3.5,520,0.088,38.5,3.650704702
510,"Apostolopoulos and Matakis (2016), 22e",No control specimen provided.,Embedded,None,D,Greece,B500C,10,150,EI,Internal carbon steel,Mechanical,43.74,90,5,4.9,520,0.123,36.75,3.604087932
511,"Apostolopoulos and Matakis (2016), 23e",No control specimen provided.,Embedded,None,D,Greece,B500C,10,150,EI,Internal carbon steel,Mechanical,32.48,90,5,3.65,520,0.091,39.01,3.663804944
512,"Apostolopoulos and Matakis (2016), 24e",No control specimen provided.,Embedded,None,D,Greece,B500C,10,150,EI,Internal carbon steel,Mechanical,38.33,90,5,4.3,520,0.108,37.96,3.636456973
513,"Apostolopoulos and Matakis (2016), 24e",No control specimen provided.,Embedded,None,D,Greece,B500C,10,150,EI,Internal carbon steel,Mechanical,35.18,90,5,3.95,520,0.099,37.87,3.634149255
514,"Balestra et al. (2016), BL1",Control.,Embedded,SLS,D,Brazil,BR250,16,160,Control,Control,N/A,0,0,0,0,0,0,52.62,3.963094711
515,"Balestra et al. (2016), BL2",Control.,Embedded,SLS,D,Brazil,BR250,16,160,Control,Control,N/A,0,0,0,0,0,0,55.5,4.016294787
516,"Balestra et al. (2016), BL3",Control.,Embedded,SLS,D,Brazil,BR250,16,160,Control,Control,N/A,0,0,0,0,0,0,55.11,4.00931421
517,"Balestra et al. (2016), BL4",Control.,Embedded,SLS,D,Brazil,BR250,16,160,Control,Control,N/A,0,0,0,0,0,0,53.64,3.982207068
518,"Balestra et al. (2016), BL5",Control.,Embedded,SLS,D,Brazil,BR250,16,160,Control,Control,N/A,0,0,0,0,0,0,52.81,3.966756182
519,"Balestra et al. (2016), PB1",60 year old buried foundation slab.,Embedded,SLS,D,Brazil,BR250,16,160,N,Internal carbon steel,Mechanical,0.09,21915,1,1.53,330,0.061,55.35,4.013730858
520,"Balestra et al. (2016), PB2",60 year old buried foundation slab.,Embedded,SLS,D,Brazil,BR250,16,160,N,Internal carbon steel,Mechanical,0.25,21915,1,4.22,330,0.169,52.73,3.965165589
521,"Balestra et al. (2016), PB3",60 year old buried foundation slab.,Embedded,SLS,D,Brazil,BR250,16,160,N,Internal carbon steel,Mechanical,0.25,21915,1,4.25,330,0.17,48.85,3.888774849
522,"Balestra et al. (2016), PB4",60 year old buried foundation slab.,Embedded,SLS,D,Brazil,BR250,16,160,N,Internal carbon steel,Mechanical,0.26,21915,1,4.51,330,0.18,59.94,4.093394111
523,"Balestra et al. (2016), PB5",60 year old buried foundation slab.,Embedded,SLS,D,Brazil,BR250,16,160,N,Internal carbon steel,Mechanical,0.27,21915,1,4.56,330,0.182,48.36,3.878590309
524,"Balestra et al. (2016), PB6",60 year old buried foundation slab.,Embedded,SLS,D,Brazil,BR250,16,160,N,Internal carbon steel,Mechanical,0.29,21915,1,4.86,330,0.194,52.54,3.961631882
525,"Balestra et al. (2016), PB7",60 year old buried foundation slab.,Embedded,SLS,D,Brazil,BR250,16,160,N,Internal carbon steel,Mechanical,0.35,21915,1,5.94,330,0.238,46.94,3.848912797
526,"Balestra et al. (2016), PB8",60 year old buried foundation slab.,Embedded,SLS,D,Brazil,BR250,16,160,N,Internal carbon steel,Mechanical,0.39,21915,1,6.63,330,0.265,50.02,3.912362948
527,"Balestra et al. (2016), PB9",60 year old buried foundation slab.,Embedded,SLS,D,Brazil,BR250,16,160,N,Internal carbon steel,Mechanical,0.42,21915,1,7.08,330,0.283,49.84,3.908817874
528,"Balestra et al. (2016), PB10",60 year old buried foundation slab.,Embedded,SLS,D,Brazil,BR250,16,160,N,Internal carbon steel,Mechanical,0.42,21915,1,7.09,330,0.284,51.42,3.940027202
529,"Balestra et al. (2016), PB11",60 year old buried foundation slab.,Embedded,SLS,D,Brazil,BR250,16,160,N,Internal carbon steel,Mechanical,0.42,21915,1,7.14,330,0.286,46.64,3.842437101
530,"Balestra et al. (2016), PB12",60 year old buried foundation slab.,Embedded,SLS,D,Brazil,BR250,16,160,N,Internal carbon steel,Mechanical,0.54,21915,1,9.16,330,0.366,51.69,3.945206299
531,"Balestra et al. (2016), PB13",60 year old buried foundation slab.,Embedded,SLS,D,Brazil,BR250,16,160,N,Internal carbon steel,Mechanical,0.59,21915,1,9.9,330,0.396,55.11,4.009313042
532,"Balestra et al. (2016), PB14",60 year old buried foundation slab.,Embedded,SLS,D,Brazil,BR250,16,160,N,Internal carbon steel,Mechanical,0.69,21915,1,11.63,330,0.465,61.26,4.115078129
533,"Balestra et al. (2016), PB15",60 year old buried foundation slab.,Embedded,SLS,D,Brazil,BR250,16,160,N,Internal carbon steel,Mechanical,0.75,21915,1,12.56,330,0.502,53.2,3.97409599
534,"Balestra et al. (2016), PB16",60 year old buried foundation slab.,Embedded,SLS,D,Brazil,BR250,16,160,N,Internal carbon steel,Mechanical,0.77,21915,1,12.9,330,0.516,50,3.912023005
535,"Balestra et al. (2016), PB17",60 year old buried foundation slab.,Embedded,SLS,D,Brazil,BR250,16,160,N,Internal carbon steel,Mechanical,0.79,21915,1,13.2,330,0.528,51.7,3.945438439
536,"Balestra et al. (2016), PB18",60 year old buried foundation slab.,Embedded,SLS,D,Brazil,BR250,16,160,N,Internal carbon steel,Mechanical,0.79,21915,1,13.2,330,0.528,43.84,3.780592262
537,"Balestra et al. (2016), PB19",60 year old buried foundation slab.,Embedded,SLS,D,Brazil,BR250,16,160,N,Internal carbon steel,Mechanical,1.5,21915,1,24.15,330,0.966,41.69,3.730213318
538,"Balestra et al. (2016), PB20",60 year old buried foundation slab.,Embedded,SLS,D,Brazil,BR250,16,160,N,Internal carbon steel,Mechanical,1.51,21915,1,24.33,330,0.973,39.07,3.665226925
539,"Lu et al. (2016), Ref",Control.,Embedded,None,D,China,HRB400,16,160,Control,Control,N/A,0,0,0,0,0,0,94.7,4.550715784
540,"Lu et al. (2016), 1-B20-1",,Embedded,None,D,China,HRB400,16,160,EI,Internal carbon steel,Chemical,2.83,1096,5,2.43,500,0.097,96.91,4.573801804
541,"Lu et al. (2016), 1-B20-2",,Embedded,None,D,China,HRB400,16,160,EI,Internal carbon steel,Chemical,3.21,1096,5,2.75,500,0.11,94.1,4.544325986
542,"Lu et al. (2016), 1-B20-3",,Embedded,None,D,China,HRB400,16,160,EI,Internal carbon steel,Chemical,3.28,1096,5,2.81,500,0.112,95.5,4.559172494
543,"Lu et al. (2016), 1-B40-1",,Embedded,None,D,China,HRB400,16,160,EI,Internal carbon steel,Chemical,2.68,1096,5,2.3,500,0.092,82.84,4.41688104
544,"Lu et al. (2016), 1-B40-2",,Embedded,None,D,China,HRB400,16,160,EI,Internal carbon steel,Chemical,2.18,1096,5,1.87,500,0.075,85.05,4.443229869
545,"Lu et al. (2016), 1-B40-3",,Embedded,None,D,China,HRB400,16,160,EI,Internal carbon steel,Chemical,3.29,1096,5,2.82,500,0.113,83.84,4.428943912
546,"Lu et al. (2016), 2-B20-1",,Embedded,Pre-cracked,D,China,HRB400,16,160,EI,Internal carbon steel,Chemical,4.41,1096,5,3.77,500,0.151,92.69,4.529255733
547,"Lu et al. (2016), 2-B20-2",,Embedded,Pre-cracked,D,China,HRB400,16,160,EI,Internal carbon steel,Chemical,4.42,1096,5,3.78,500,0.151,91.89,4.520541081
548,"Lu et al. (2016), 2-B20-3",,Embedded,Pre-cracked,D,China,HRB400,16,160,EI,Internal carbon steel,Chemical,4.15,1096,5,3.55,500,0.142,91.08,4.511749816
549,"Lu et al. (2016), 2-B40-1",,Embedded,Pre-cracked,D,China,HRB400,16,160,EI,Internal carbon steel,Chemical,5.94,1096,5,5.06,500,0.202,84.85,4.440863004
550,"Lu et al. (2016), 2-B40-2",,Embedded,Pre-cracked,D,China,HRB400,16,160,EI,Internal carbon steel,Chemical,5.21,1096,5,4.45,500,0.178,87.86,4.475790885
551,"Lu et al. (2016), 2-B40-3",,Embedded,Pre-cracked,D,China,HRB400,16,160,EI,Internal carbon steel,Chemical,5.31,1096,5,4.53,500,0.181,86.46,4.459642899
552,"Lu et al. (2016), 3-B20-1",,Embedded,Pre-cracked,D,China,HRB400,16,160,EI,Internal carbon steel,Chemical,5.11,1096,5,4.36,500,0.174,81.23,4.397272568
553,"Lu et al. (2016), 3-B20-2",,Embedded,Pre-cracked,D,China,HRB400,16,160,EI,Internal carbon steel,Chemical,5.77,1096,5,4.92,500,0.197,81.43,4.399744757
554,"Lu et al. (2016), 3-B20-3",,Embedded,Pre-cracked,D,China,HRB400,16,160,EI,Internal carbon steel,Chemical,6.78,1096,5,5.77,500,0.231,79.62,4.377271901
555,"Lu et al. (2016), 3-B40-1",,Embedded,Pre-cracked,D,China,HRB400,16,160,EI,Internal carbon steel,Chemical,5.6,1096,5,4.78,500,0.191,87.26,4.468902224
556,"Lu et al. (2016), 3-B40-2",,Embedded,Pre-cracked,D,China,HRB400,16,160,EI,Internal carbon steel,Chemical,6.15,1096,5,5.24,500,0.21,88.47,4.482632417
557,"Lu et al. (2016), 3-B40-3",,Embedded,Pre-cracked,D,China,HRB400,16,160,EI,Internal carbon steel,Chemical,5.32,1096,5,4.54,500,0.182,85.65,4.450297036
558,"Lu et al. (2016), 4-B20-1",,Embedded,Pre-cracked,D,China,HRB400,16,160,EI,Internal carbon steel,Chemical,4.34,1096,5,3.71,500,0.148,91.28,4.513954888
559,"Lu et al. (2016), 4-B20-2",,Embedded,Pre-cracked,D,China,HRB400,16,160,EI,Internal carbon steel,Chemical,4.14,1096,5,3.54,500,0.142,90.88,4.50953987
560,"Lu et al. (2016), 4-B20-3",,Embedded,Pre-cracked,D,China,HRB400,16,160,EI,Internal carbon steel,Chemical,4.08,1096,5,3.49,500,0.14,92.69,4.529255733
561,"Lu et al. (2016), 4-B40-1",,Embedded,Pre-cracked,D,China,HRB400,16,160,EI,Internal carbon steel,Chemical,4.8,1096,5,4.1,500,0.164,94.3,4.546460459
562,"Lu et al. (2016), 4-B40-2",,Embedded,Pre-cracked,D,China,HRB400,16,160,EI,Internal carbon steel,Chemical,4.44,1096,5,3.8,500,0.152,95.1,4.554953079
563,"Lu et al. (2016), 4-B40-3",,Embedded,Pre-cracked,D,China,HRB400,16,160,EI,Internal carbon steel,Chemical,4.02,1096,5,3.44,500,0.138,96.31,4.567558288
564,"Lu et al. (2016), 5-B20-1",,Embedded,Pre-cracked,D,China,HRB400,16,160,EI,Internal carbon steel,Chemical,4.82,1096,5,4.12,500,0.165,81.63,4.40221085
565,"Lu et al. (2016), 5-B20-2",,Embedded,Pre-cracked,D,China,HRB400,16,160,EI,Internal carbon steel,Chemical,4.57,1096,5,3.91,500,0.156,82.84,4.41688104
566,"Lu et al. (2016), 5-B20-3",,Embedded,Pre-cracked,D,China,HRB400,16,160,EI,Internal carbon steel,Chemical,4.8,1096,5,4.1,500,0.164,82.44,4.41201485
567,"Lu et al. (2016), 5-B40-1",,Embedded,Pre-cracked,D,China,HRB400,16,160,EI,Internal carbon steel,Chemical,5.33,1096,5,4.55,500,0.182,82.03,4.407124865
568,"Lu et al. (2016), 5-B40-2",,Embedded,Pre-cracked,D,China,HRB400,16,160,EI,Internal carbon steel,Chemical,4.31,1096,5,3.69,500,0.148,83.24,4.421723664
569,"Lu et al. (2016), 5-B40-3",,Embedded,Pre-cracked,D,China,HRB400,16,160,EI,Internal carbon steel,Chemical,4.75,1096,5,4.06,500,0.162,81.43,4.399744757
570,"Ou et al. (2016), N-D13-C",Control.,Embedded,SLS,D,Taiwan,A350,13,200,Control,Control,N/A,0,0,0,0,0,0,46.54,3.840224933
571,"Ou et al. (2016), N-1",,Embedded,SLS,D,Taiwan,A350,13,200,N,Internal carbon steel,Chemical,2.09,14610,3.5,27.4,350,0.891,36.76,3.6045026
572,"Ou et al. (2016), N-2",,Embedded,SLS,D,Taiwan,A350,13,200,N,Internal carbon steel,Chemical,4.08,14610,3.5,49.4,350,1.606,12.56,2.530891613
573,"Ou et al. (2016), N-3",,Embedded,SLS,D,Taiwan,A350,13,200,N,Internal carbon steel,Chemical,4.11,14610,3.5,49.7,350,1.615,19.08,2.948626814
574,"Ou et al. (2016), N-4",,Embedded,SLS,D,Taiwan,A350,13,200,N,Internal carbon steel,Chemical,4.31,14610,3.5,51.7,350,1.68,17.22,2.84597266
575,"Ou et al. (2016), N-5",,Embedded,SLS,D,Taiwan,A350,13,200,N,Internal carbon steel,Chemical,4.47,14610,3.5,53.3,350,1.732,11.63,2.453930572
576,"Ou et al. (2016), N-6",,Embedded,SLS,D,Taiwan,A350,13,200,N,Internal carbon steel,Chemical,5.15,14610,3.5,59.6,350,1.937,12.56,2.530891613
577,"Ou et al. (2016), N-7",,Embedded,SLS,D,Taiwan,A350,13,200,N,Internal carbon steel,Chemical,6.07,14610,3.5,67.5,350,2.194,6.98,1.943104948
578,"Ou et al. (2016), N-8",,Embedded,SLS,D,Taiwan,A350,13,200,N,Internal carbon steel,Chemical,6.5,14610,3.5,70.9,350,2.304,9.77,2.279577185
579,"Ou et al. (2016), N-9",,Embedded,SLS,D,Taiwan,A350,13,200,N,Internal carbon steel,Chemical,8.2,14610,3.5,82.4,350,2.678,2.79,1.026814216
580,"Ou et al. (2016), N-D16-C",Control.,Embedded,SLS,D,Taiwan,A250,16,200,Control,Control,N/A,0,0,0,0,0,0,50.39,3.919715733
581,"Ou et al. (2016), N-10",,Embedded,SLS,D,Taiwan,A250,16,200,N,Internal carbon steel,Chemical,0.52,14610,3.5,5.9,350,0.236,49.38,3.899513025
582,"Ou et al. (2016), N-11",,Embedded,SLS,D,Taiwan,A250,16,200,N,Internal carbon steel,Chemical,0.91,14610,3.5,10.2,350,0.408,41.32,3.721264794
583,"Ou et al. (2016), N-12",,Embedded,SLS,D,Taiwan,A250,16,200,N,Internal carbon steel,Chemical,2.7,14610,3.5,28.7,350,1.148,35.77,3.577225424
584,"Ou et al. (2016), N-13",,Embedded,SLS,D,Taiwan,A250,16,200,N,Internal carbon steel,Chemical,3.24,14610,3.5,33.8,350,1.352,31.24,3.441679932
585,"Ou et al. (2016), N-14",,Embedded,SLS,D,Taiwan,A250,16,200,N,Internal carbon steel,Chemical,3.67,14610,3.5,37.8,350,1.512,30.23,3.408890109
586,"Ou et al. (2016), N-15",,Embedded,SLS,D,Taiwan,A250,16,200,N,Internal carbon steel,Chemical,3.75,14610,3.5,38.5,350,1.54,27.71,3.321878732
587,"Ou et al. (2016), N-D19-C",Control.,Embedded,SLS,D,Taiwan,A400,19,200,Control,Control,N/A,0,0,0,0,0,0,117.15,4.763489941
588,"Ou et al. (2016), N-16",,Embedded,SLS,D,Taiwan,A400,19,200,N,Internal carbon steel,Chemical,2.55,14610,3.5,23.2,350,1.102,78.49,4.363012375
589,"Ou et al. (2016), N-17",,Embedded,SLS,D,Taiwan,A400,19,200,N,Internal carbon steel,Chemical,4.02,14610,3.5,35.2,350,1.672,43.35,3.769237668
590,"Ou et al. (2016), N-18",,Embedded,SLS,D,Taiwan,A400,19,200,N,Internal carbon steel,Chemical,6.15,14610,3.5,50.7,350,2.408,33.97,3.525615585
591,"Ou et al. (2016), A-D13-C",Control.,Embedded,None,D,Taiwan,A706,13,200,Control,Control,N/A,0,0,0,0,0,0,55.85,4.022736622
592,"Ou et al. (2016), A-1",,Embedded,None,D,Taiwan,A706,13,200,IC,External copper plate,Chemical,600,35,5,8.5,350,0.276,51.39,3.939355013
593,"Ou et al. (2016), A-2",,Embedded,None,D,Taiwan,A706,13,200,IC,External copper plate,Chemical,600,35,5,9.5,350,0.309,50.83,3.928425943
594,"Ou et al. (2016), A-3",,Embedded,None,D,Taiwan,A706,13,200,IC,External copper plate,Chemical,600,35,5,12,350,0.39,44.68,3.799593071
595,"Ou et al. (2016), A-4",,Embedded,None,D,Taiwan,A706,13,200,IC,External copper plate,Chemical,600,35,5,13.2,350,0.429,48.59,3.883474555
596,"Ou et al. (2016), A-5",,Embedded,None,D,Taiwan,A706,13,200,IC,External copper plate,Chemical,600,50,5,13.7,350,0.445,46.92,3.848383235
597,"Ou et al. (2016), A-6",,Embedded,None,D,Taiwan,A706,13,200,IC,External copper plate,Chemical,600,50,5,13.8,350,0.449,49.15,3.894903251
598,"Ou et al. (2016), A-7",,Embedded,None,D,Taiwan,A706,13,200,IC,External copper plate,Chemical,600,50,5,14.9,350,0.484,50.83,3.928425943
599,"Ou et al. (2016), A-8",,Embedded,None,D,Taiwan,A706,13,200,IC,External copper plate,Chemical,600,50,5,15.3,350,0.497,46.92,3.848383235
600,"Ou et al. (2016), A-9",,Embedded,None,D,Taiwan,A706,13,200,IC,External copper plate,Chemical,600,68,5,18.6,350,0.605,40.77,3.708025877
601,"Ou et al. (2016), A-10",,Embedded,None,D,Taiwan,A706,13,200,IC,External copper plate,Chemical,600,68,5,21.3,350,0.692,43.57,3.774275263
602,"Ou et al. (2016), A-11",,Embedded,None,D,Taiwan,A706,13,200,IC,External copper plate,Chemical,600,76,5,22.7,350,0.738,41.89,3.73505455
603,"Ou et al. (2016), A-12",,Embedded,None,D,Taiwan,A706,13,200,IC,External copper plate,Chemical,600,102,5,28.4,350,0.923,36.3,3.591953706
604,"Ou et al. (2016), A-13",,Embedded,None,D,Taiwan,A706,13,200,IC,External copper plate,Chemical,600,102,5,31.4,350,1.021,35.19,3.560701162
605,"Ou et al. (2016), A-D-29C",Control.,Embedded,None,D,Taiwan,A706,29,200,Control,Control,N/A,0,0,0,0,0,0,303.71,5.716063518
606,"Ou et al. (2016), A-14",,Embedded,None,D,Taiwan,A706,29,200,IC,External copper plate,Chemical,600,38,5,4.2,350,0.305,282.45,5.643492825
607,"Ou et al. (2016), A-15",,Embedded,None,D,Taiwan,A706,29,200,IC,External copper plate,Chemical,600,38,5,5,350,0.363,291.56,5.675241524
608,"Ou et al. (2016), A-16",,Embedded,None,D,Taiwan,A706,29,200,IC,External copper plate,Chemical,600,38,5,5.7,350,0.413,291.56,5.675241524
609,"Ou et al. (2016), A-17",,Embedded,None,D,Taiwan,A706,29,200,IC,External copper plate,Chemical,600,38,5,5.8,350,0.421,282.45,5.643492825
610,"Ou et al. (2016), A-18",,Embedded,None,D,Taiwan,A706,29,200,IC,External copper plate,Chemical,600,56,5,6.4,350,0.464,279.41,5.632681909
611,"Ou et al. (2016), A-19",,Embedded,None,D,Taiwan,A706,29,200,IC,External copper plate,Chemical,600,56,5,7.3,350,0.529,273.34,5.610703002
612,"Ou et al. (2016), A-20",,Embedded,None,D,Taiwan,A706,29,200,IC,External copper plate,Chemical,600,56,5,8.2,350,0.595,258.15,5.553544589
613,"Ou et al. (2016), A-21",,Embedded,None,D,Taiwan,A706,29,200,IC,External copper plate,Chemical,600,56,5,8.4,350,0.609,270.3,5.599529702
614,"Ou et al. (2016), A-22",,Embedded,None,D,Taiwan,A706,29,200,IC,External copper plate,Chemical,600,75,5,9.4,350,0.682,252.08,5.52973394
615,"Ou et al. (2016), A-23",,Embedded,None,D,Taiwan,A706,29,200,IC,External copper plate,Chemical,600,75,5,10.1,350,0.732,264.23,5.576801451
616,"Ou et al. (2016), A-24",,Embedded,None,D,Taiwan,A706,29,200,IC,External copper plate,Chemical,600,75,5,10.9,350,0.79,233.85,5.454698754
617,"Ou et al. (2016), A-25",,Embedded,None,D,Taiwan,A706,29,200,IC,External copper plate,Chemical,600,75,5,11.4,350,0.827,267.26,5.588230147
618,"Ou et al. (2016), A-26",,Embedded,None,D,Taiwan,A706,29,200,IC,External copper plate,Chemical,600,114,5,12.1,350,0.877,239.93,5.480341185
619,"Ou et al. (2016), A-27",,Embedded,None,D,Taiwan,A706,29,200,IC,External copper plate,Chemical,600,114,5,13.6,350,0.986,233.85,5.454698754
620,"Ou et al. (2016), A-28",,Embedded,None,D,Taiwan,A706,29,200,IC,External copper plate,Chemical,600,114,5,17.1,350,1.24,206.52,5.330401037
621,"Ou et al. (2016), A-29",,Embedded,None,D,Taiwan,A706,29,200,IC,External copper plate,Chemical,600,114,5,19.9,350,1.443,182.22,5.205237894
622,"Imperatore et al. (2017), A1",Control,Bare,None,D,Italy,S500C,8,200,Control,Control,N/A,0,0,0,0,0,0,27.87,3.327550841
623,"Imperatore et al. (2017), A2",Control,Bare,None,D,Italy,S500C,8,200,Control,Control,N/A,0,0,0,0,0,0,25.16,3.225255432
624,"Imperatore et al. (2017), A3","Current of 0.1 mA reported, which is equivalent to 2.58 μA/cm2 for a 300 mm bar length. This is too small a current density to achieve the reported mass losses. Assume current density = 100 μA/cm2.",Bare,None,D,Italy,S500C,8,200,IC,External copper plate,Chemical,100,125,3,8.97,300,0.179,21.03,3.04594999
625,"Imperatore et al. (2017), A4","Current of 0.1 mA reported, which is equivalent to 2.58 μA/cm2 for a 300 mm bar length. This is too small a current density to achieve the reported mass losses. Assume current density = 100 μA/cm2.",Bare,None,D,Italy,S500C,8,200,IC,External copper plate,Chemical,100,125,3,10.81,300,0.216,19.1,2.949688335
626,"Imperatore et al. (2017), A5","Current of 0.1 mA reported, which is equivalent to 2.58 μA/cm2 for a 300 mm bar length. This is too small a current density to achieve the reported mass losses. Assume current density = 100 μA/cm2.",Bare,None,D,Italy,S500C,8,200,IC,External copper plate,Chemical,100,250,3,19.45,300,0.389,17.94,2.887032857
627,"Imperatore et al. (2017), A6","Current of 0.1 mA reported, which is equivalent to 2.58 μA/cm2 for a 300 mm bar length. This is too small a current density to achieve the reported mass losses. Assume current density = 100 μA/cm2.",Bare,None,D,Italy,S500C,8,200,IC,External copper plate,Chemical,100,250,3,20.63,300,0.413,15.87,2.764430535
628,"Imperatore et al. (2017), A7","Current of 0.1 mA reported, which is equivalent to 2.58 μA/cm2 for a 300 mm bar length. This is too small a current density to achieve the reported mass losses. Assume current density = 100 μA/cm2.",Bare,None,D,Italy,S500C,8,200,IC,External copper plate,Chemical,100,250,3,21.71,300,0.434,18.07,2.893976365
629,"Imperatore et al. (2017), A8","Current of 0.1 mA reported, which is equivalent to 2.58 μA/cm2 for a 300 mm bar length. This is too small a current density to achieve the reported mass losses. Assume current density = 100 μA/cm2.",Bare,None,D,Italy,S500C,8,200,IC,External copper plate,Chemical,100,280,3,22.21,300,0.444,18.65,2.925846146
630,"Imperatore et al. (2017), A9","Current of 0.1 mA reported, which is equivalent to 2.58 μA/cm2 for a 300 mm bar length. This is too small a current density to achieve the reported mass losses. Assume current density = 100 μA/cm2.",Bare,None,D,Italy,S500C,8,200,IC,External copper plate,Chemical,100,280,3,23.45,300,0.469,14.52,2.675527009
631,"Imperatore et al. (2017), A10","Current of 0.1 mA reported, which is equivalent to 2.58 μA/cm2 for a 300 mm bar length. This is too small a current density to achieve the reported mass losses. Assume current density = 100 μA/cm2.",Bare,None,D,Italy,S500C,8,200,IC,External copper plate,Chemical,100,280,3,23.65,300,0.473,10.32,2.334471282
632,"Imperatore et al. (2017), A11","Current of 0.1 mA reported, which is equivalent to 2.58 μA/cm2 for a 300 mm bar length. This is too small a current density to achieve the reported mass losses. Assume current density = 100 μA/cm2.",Bare,None,D,Italy,S500C,8,200,IC,External copper plate,Chemical,100,315,3,25.66,300,0.513,16.13,2.780680892
633,"Imperatore et al. (2017), A12","Current of 0.1 mA reported, which is equivalent to 2.58 μA/cm2 for a 300 mm bar length. This is too small a current density to achieve the reported mass losses. Assume current density = 100 μA/cm2.",Bare,None,D,Italy,S500C,8,200,IC,External copper plate,Chemical,100,315,3,25.8,300,0.516,17.1,2.838961498
634,"Imperatore et al. (2017), A13","Current of 0.1 mA reported, which is equivalent to 2.58 μA/cm2 for a 300 mm bar length. This is too small a current density to achieve the reported mass losses. Assume current density = 100 μA/cm2.",Bare,None,D,Italy,S500C,8,200,IC,External copper plate,Chemical,100,375,3,28.55,300,0.571,18.13,2.89762318
635,"Imperatore et al. (2017), A14","Current of 0.1 mA reported, which is equivalent to 2.58 μA/cm2 for a 300 mm bar length. This is too small a current density to achieve the reported mass losses. Assume current density = 100 μA/cm2.",Bare,None,D,Italy,S500C,8,200,IC,External copper plate,Chemical,100,375,3,29.15,300,0.583,12.07,2.49039158
636,"Imperatore et al. (2017), A15","Current of 0.1 mA reported, which is equivalent to 2.58 μA/cm2 for a 300 mm bar length. This is too small a current density to achieve the reported mass losses. Assume current density = 100 μA/cm2.",Bare,None,D,Italy,S500C,8,200,IC,External copper plate,Chemical,100,630,3,53.21,300,1.064,4.58,1.521917315
637,"Imperatore et al. (2017), B1",Control,Bare,None,D,Italy,S500C,12,200,Control,Control,N/A,0,0,0,0,0,0,61.13,4.112986385
638,"Imperatore et al. (2017), B2",Control,Bare,None,D,Italy,S500C,12,200,Control,Control,N/A,0,0,0,0,0,0,61.96,4.126489016
639,"Imperatore et al. (2017), B3",Control,Bare,None,D,Italy,S500C,12,200,Control,Control,N/A,0,0,0,0,0,0,60.57,4.103799721
640,"Imperatore et al. (2017), B4","Current of 0.1 mA reported, which is equivalent to 2.58 μA/cm2 for a 300 mm bar length. This is too small a current density to achieve the reported mass losses. Assume current density = 100 μA/cm2.",Bare,None,D,Italy,S500C,12,200,IC,External copper plate,Chemical,100,95,3,5,300,0.15,52.57,3.962145615
641,"Imperatore et al. (2017), B5","Current of 0.1 mA reported, which is equivalent to 2.58 μA/cm2 for a 300 mm bar length. This is too small a current density to achieve the reported mass losses. Assume current density = 100 μA/cm2.",Bare,None,D,Italy,S500C,12,200,IC,External copper plate,Chemical,100,140,3,8.22,300,0.247,54.79,4.003507696
642,"Imperatore et al. (2017), B6","Current of 0.1 mA reported, which is equivalent to 2.58 μA/cm2 for a 300 mm bar length. This is too small a current density to achieve the reported mass losses. Assume current density = 100 μA/cm2.",Bare,None,D,Italy,S500C,12,200,IC,External copper plate,Chemical,100,190,3,9.37,300,0.281,51.88,3.948952635
643,"Imperatore et al. (2017), B7","Current of 0.1 mA reported, which is equivalent to 2.58 μA/cm2 for a 300 mm bar length. This is too small a current density to achieve the reported mass losses. Assume current density = 100 μA/cm2.",Bare,None,D,Italy,S500C,12,200,IC,External copper plate,Chemical,100,190,3,11.26,300,0.338,50.49,3.921775297
644,"Imperatore et al. (2017), B8","Current of 0.1 mA reported, which is equivalent to 2.58 μA/cm2 for a 300 mm bar length. This is too small a current density to achieve the reported mass losses. Assume current density = 100 μA/cm2.",Bare,None,D,Italy,S500C,12,200,IC,External copper plate,Chemical,100,280,3,14.2,300,0.426,51.33,3.938275377
