Repository: bma114/corroded-steel-machine-learning

## 1.	Project Description
This is an example implementation of nine predictive machine learning models used to estimate the yield force capacity of corroded steel bars. The models use an extensive database of 1,349 monotonic tensile tests collected from 26 experimental campaigns available in the literature. The models included in this repository are:

Network-Based Models:

* Artificial Neural Network (ANN).
* Adaptive-Neuro Fuzzy Inference System (ANFIS).


Tree-Based Ensemble Learning Models:
* Gradient Boosting Regression Trees (GBRT).
* Random Forest (RF).
* CatBoost Regression (CBR).


Kernel Machines:
* Gaussian Process Regression (GPR).
* Support Vector Regression (SVR).

File: Data.csv (part 5 of 7)
No. ,"Author, Specimen Name ",Comments ,Specimen_Type,Load_History,Bar_Type,Steel_Origin,Bar_Grade,Nominal Diameter,Gauge Length,Corrosion_Method,Cathode_Type,Cleaning_Method,Current Density,Exposure Duration,Solution Concentration,Mass Loss,Corroded Length,Corrosion Penetration Depth,Fy,ln(Fy)
822,"Fernandez and Berrocal (2019), ST3-28",30 year old decommissioned bridge.,Embedded,SLS,D,Sweden,Ks60,16,455,N,Internal carbon steel,Sandblasting,0.49,10958,3.5,4.22,585,0.169,117.3,4.764734756
823,"Fernandez and Berrocal (2019), ST3-29",30 year old decommissioned bridge.,Embedded,SLS,D,Sweden,Ks60,16,455,N,Internal carbon steel,Sandblasting,1.84,10958,3.5,15.29,585,0.612,100.2,4.607168189
824,"Fernandez and Berrocal (2019), ST3-30",30 year old decommissioned bridge.,Embedded,SLS,D,Sweden,Ks60,16,455,N,Internal carbon steel,Sandblasting,1.84,10958,3.5,15.26,585,0.61,95.8,4.562262685
825,"Fernandez and Berrocal (2019), ST3-31",30 year old decommissioned bridge.,Embedded,SLS,D,Sweden,Ks60,16,455,N,Internal carbon steel,Sandblasting,2.26,10958,3.5,18.58,585,0.743,95.2,4.555979942
826,"Fernandez and Berrocal (2019), ST3-32",30 year old decommissioned bridge.,Embedded,SLS,D,Sweden,Ks60,16,455,N,Internal carbon steel,Sandblasting,1.46,10958,3.5,12.17,585,0.487,110.5,4.705015521
827,"Chen et al. (2020), S-1",Control. Normal ductility TEMPCORE,Embedded,None,D,Sweden,B500B,10,380,Control,Control,N/A,0,0,0,0,0,0,40.42,3.699324712
828,"Chen et al. (2020), S-2",Control. Normal ductility TEMPCORE,Embedded,None,D,Sweden,B500B,10,380,Control,Control,N/A,0,0,0,0,0,0,44.94,3.805328267
829,"Chen et al. (2020), S-3",Control. Normal ductility TEMPCORE,Embedded,None,D,Sweden,B500B,10,380,Control,Control,N/A,0,0,0,0,0,0,42.79,3.75630443
830,"Chen et al. (2020), S-4",Control. Normal ductility TEMPCORE,Embedded,None,D,Sweden,B500B,10,380,Control,Control,N/A,0,0,0,0,0,0,39.06,3.665098925
831,"Chen et al. (2020), S-5",Control. Normal ductility TEMPCORE,Embedded,None,D,Sweden,B500B,10,380,Control,Control,N/A,0,0,0,0,0,0,41.57,3.727378753
832,"Chen et al. (2020), S-6","Normal ductility TEMPCORE. 18 beams pre-cracked during corrosion, and 4 left uncracked. Does not specify which bars were extracted from which beam.",Embedded,None,D,Sweden,B500B,10,380,EI,Internal reference electrode,Sandblasting,1.13,1095,16.5,1.56,500,0.039,40.1,3.691376334
833,"Chen et al. (2020), S-7","Normal ductility TEMPCORE. 18 beams pre-cracked during corrosion, and 4 left uncracked. Does not specify which bars were extracted from which beam.",Embedded,None,D,Sweden,B500B,10,380,EI,Internal reference electrode,Sandblasting,1.82,1095,16.5,2.5,500,0.063,43.33,3.768845236
834,"Chen et al. (2020), S-8","Normal ductility TEMPCORE. 18 beams pre-cracked during corrosion, and 4 left uncracked. Does not specify which bars were extracted from which beam.",Embedded,None,D,Sweden,B500B,10,380,EI,Internal reference electrode,Sandblasting,2.27,1095,16.5,3.11,500,0.078,40.19,3.693618208
835,"Chen et al. (2020), S-9","Normal ductility TEMPCORE. 18 beams pre-cracked during corrosion, and 4 left uncracked. Does not specify which bars were extracted from which beam.",Embedded,None,D,Sweden,B500B,10,380,EI,Internal reference electrode,Sandblasting,2.38,1095,16.5,3.26,500,0.082,40.79,3.708436953
836,"Chen et al. (2020), S-10","Normal ductility TEMPCORE. 18 beams pre-cracked during corrosion, and 4 left uncracked. Does not specify which bars were extracted from which beam.",Embedded,None,D,Sweden,B500B,10,380,EI,Internal reference electrode,Sandblasting,2.58,1095,16.5,3.53,500,0.088,40.09,3.691126927
837,"Chen et al. (2020), S-11","Normal ductility TEMPCORE. 18 beams pre-cracked during corrosion, and 4 left uncracked. Does not specify which bars were extracted from which beam.",Embedded,None,D,Sweden,B500B,10,380,EI,Internal reference electrode,Sandblasting,2.59,1095,16.5,3.54,500,0.089,41.22,3.718923575
838,"Chen et al. (2020), S-12","Normal ductility TEMPCORE. 18 beams pre-cracked during corrosion, and 4 left uncracked. Does not specify which bars were extracted from which beam.",Embedded,None,D,Sweden,B500B,10,380,EI,Internal reference electrode,Sandblasting,2.97,1095,16.5,4.05,500,0.101,40.53,3.702042441
839,"Chen et al. (2020), S-13","Normal ductility TEMPCORE. 18 beams pre-cracked during corrosion, and 4 left uncracked. Does not specify which bars were extracted from which beam.",Embedded,None,D,Sweden,B500B,10,380,EI,Internal reference electrode,Sandblasting,3.08,1095,16.5,4.2,500,0.105,40.86,3.710151589
840,"Chen et al. (2020), S-14","Normal ductility TEMPCORE. 18 beams pre-cracked during corrosion, and 4 left uncracked. Does not specify which bars were extracted from which beam.",Embedded,None,D,Sweden,B500B,10,380,EI,Internal reference electrode,Sandblasting,3.19,1095,16.5,4.36,500,0.109,39.72,3.681854839
841,"Chen et al. (2020), S-15","Normal ductility TEMPCORE. 18 beams pre-cracked during corrosion, and 4 left uncracked. Does not specify which bars were extracted from which beam.",Embedded,None,D,Sweden,B500B,10,380,EI,Internal reference electrode,Sandblasting,3.32,1095,16.5,4.53,500,0.113,41.41,3.723522398
842,"Chen et al. (2020), S-16","Normal ductility TEMPCORE. 18 beams pre-cracked during corrosion, and 4 left uncracked. Does not specify which bars were extracted from which beam.",Embedded,None,D,Sweden,B500B,10,380,EI,Internal reference electrode,Sandblasting,3.68,1095,16.5,5.01,500,0.125,39.16,3.667655818
843,"Chen et al. (2020), S-17","Normal ductility TEMPCORE. 18 beams pre-cracked during corrosion, and 4 left uncracked. Does not specify which bars were extracted from which beam.",Embedded,None,D,Sweden,B500B,10,380,EI,Internal reference electrode,Sandblasting,3.69,1095,16.5,5.03,500,0.126,42.65,3.753027274
844,"Chen et al. (2020), S-18","Normal ductility TEMPCORE. 18 beams pre-cracked during corrosion, and 4 left uncracked. Does not specify which bars were extracted from which beam.",Embedded,None,D,Sweden,B500B,10,380,EI,Internal reference electrode,Sandblasting,3.94,1095,16.5,5.36,500,0.134,38.66,3.654805474
845,"Chen et al. (2020), S-19","Normal ductility TEMPCORE. 18 beams pre-cracked during corrosion, and 4 left uncracked. Does not specify which bars were extracted from which beam.",Embedded,None,D,Sweden,B500B,10,380,EI,Internal reference electrode,Sandblasting,4.24,1095,16.5,5.77,500,0.144,38.71,3.656097965
846,"Chen et al. (2020), S-20","Normal ductility TEMPCORE. 18 beams pre-cracked during corrosion, and 4 left uncracked. Does not specify which bars were extracted from which beam.",Embedded,None,D,Sweden,B500B,10,380,EI,Internal reference electrode,Sandblasting,4.29,1095,16.5,5.83,500,0.146,39.68,3.680847282
847,"Chen et al. (2020), S-21","Normal ductility TEMPCORE. 18 beams pre-cracked during corrosion, and 4 left uncracked. Does not specify which bars were extracted from which beam.",Embedded,None,D,Sweden,B500B,10,380,EI,Internal reference electrode,Sandblasting,4.33,1095,16.5,5.88,500,0.147,40.38,3.698334613
848,"Chen et al. (2020), S-22","Normal ductility TEMPCORE. 18 beams pre-cracked during corrosion, and 4 left uncracked. Does not specify which bars were extracted from which beam.",Embedded,None,D,Sweden,B500B,10,380,EI,Internal reference electrode,Sandblasting,4.64,1095,16.5,6.3,500,0.158,38.64,3.654288009
849,"Chen et al. (2020), S-23","Normal ductility TEMPCORE. 18 beams pre-cracked during corrosion, and 4 left uncracked. Does not specify which bars were extracted from which beam.",Embedded,None,D,Sweden,B500B,10,380,EI,Internal reference electrode,Sandblasting,5.47,1095,16.5,7.4,500,0.185,38.78,3.65790465
850,"Chen et al. (2020), S-24","Normal ductility TEMPCORE. 18 beams pre-cracked during corrosion, and 4 left uncracked. Does not specify which bars were extracted from which beam.",Embedded,None,D,Sweden,B500B,10,380,EI,Internal reference electrode,Sandblasting,5.52,1095,16.5,7.47,500,0.187,38.94,3.662022
851,"Chen et al. (2020), S-25","Normal ductility TEMPCORE. 18 beams pre-cracked during corrosion, and 4 left uncracked. Does not specify which bars were extracted from which beam.",Embedded,None,D,Sweden,B500B,10,380,EI,Internal reference electrode,Sandblasting,5.66,1095,16.5,7.66,500,0.192,38.2,3.642835516
852,"Chen et al. (2020), S-26","Normal ductility TEMPCORE. 18 beams pre-cracked during corrosion, and 4 left uncracked. Does not specify which bars were extracted from which beam.",Embedded,None,D,Sweden,B500B,10,380,EI,Internal reference electrode,Sandblasting,6.17,1095,16.5,8.33,500,0.208,39.41,3.674019591
853,"Chen et al. (2020), S-27","Normal ductility TEMPCORE. 18 beams pre-cracked during corrosion, and 4 left uncracked. Does not specify which bars were extracted from which beam.",Embedded,None,D,Sweden,B500B,10,380,EI,Internal reference electrode,Sandblasting,6.33,1095,16.5,8.55,500,0.214,38.16,3.641787847
854,"Chen et al. (2020), S-28","Normal ductility TEMPCORE. 18 beams pre-cracked during corrosion, and 4 left uncracked. Does not specify which bars were extracted from which beam.",Embedded,None,D,Sweden,B500B,10,380,EI,Internal reference electrode,Sandblasting,6.43,1095,16.5,8.67,500,0.217,39.52,3.676806873
855,"Chen et al. (2020), S-29","Normal ductility TEMPCORE. 18 beams pre-cracked during corrosion, and 4 left uncracked. Does not specify which bars were extracted from which beam.",Embedded,None,D,Sweden,B500B,10,380,EI,Internal reference electrode,Sandblasting,6.43,1095,16.5,8.68,500,0.217,36.63,3.600867577
856,"Chen et al. (2020), S-30","Normal ductility TEMPCORE. 18 beams pre-cracked during corrosion, and 4 left uncracked. Does not specify which bars were extracted from which beam.",Embedded,None,D,Sweden,B500B,10,380,EI,Internal reference electrode,Sandblasting,6.79,1095,16.5,9.15,500,0.229,35.99,3.583241122
857,"Chen et al. (2020), S-31","Normal ductility TEMPCORE. 18 beams pre-cracked during corrosion, and 4 left uncracked. Does not specify which bars were extracted from which beam.",Embedded,None,D,Sweden,B500B,10,380,EI,Internal reference electrode,Sandblasting,7.35,1095,16.5,9.89,500,0.247,39.14,3.667144962
858,"Chen et al. (2020), S-32","Normal ductility TEMPCORE. 18 beams pre-cracked during corrosion, and 4 left uncracked. Does not specify which bars were extracted from which beam.",Embedded,None,D,Sweden,B500B,10,380,EI,Internal reference electrode,Sandblasting,7.39,1095,16.5,9.94,500,0.249,37.87,3.634159242
859,"Chen et al. (2020), S-33","Normal ductility TEMPCORE. 18 beams pre-cracked during corrosion, and 4 left uncracked. Does not specify which bars were extracted from which beam.",Embedded,None,D,Sweden,B500B,10,380,EI,Internal reference electrode,Sandblasting,7.48,1095,16.5,10.05,500,0.251,36.85,3.606855619
860,"Chen et al. (2020), S-34","Normal ductility TEMPCORE. 18 beams pre-cracked during corrosion, and 4 left uncracked. Does not specify which bars were extracted from which beam.",Embedded,None,D,Sweden,B500B,10,380,EI,Internal reference electrode,Sandblasting,7.72,1095,16.5,10.37,500,0.259,37.55,3.625673378
861,"Chen et al. (2020), S-35","Normal ductility TEMPCORE. 18 beams pre-cracked during corrosion, and 4 left uncracked. Does not specify which bars were extracted from which beam.",Embedded,None,D,Sweden,B500B,10,380,EI,Internal reference electrode,Sandblasting,8.33,1095,16.5,11.17,500,0.279,37.6,3.62700405
862,"Chen et al. (2020), S-36","Normal ductility TEMPCORE. 18 beams pre-cracked during corrosion, and 4 left uncracked. Does not specify which bars were extracted from which beam.",Embedded,None,D,Sweden,B500B,10,380,EI,Internal reference electrode,Sandblasting,8.38,1095,16.5,11.23,500,0.281,37.06,3.612538221
863,"Chen et al. (2020), S-37","Normal ductility TEMPCORE. 18 beams pre-cracked during corrosion, and 4 left uncracked. Does not specify which bars were extracted from which beam.",Embedded,None,D,Sweden,B500B,10,380,EI,Internal reference electrode,Sandblasting,8.81,1095,16.5,11.79,500,0.295,39.05,3.664842876
864,"Chen et al. (2020), S-38","Normal ductility TEMPCORE. 18 beams pre-cracked during corrosion, and 4 left uncracked. Does not specify which bars were extracted from which beam.",Embedded,None,D,Sweden,B500B,10,380,EI,Internal reference electrode,Sandblasting,8.98,1095,16.5,12.01,500,0.3,35.89,3.580458705
865,"Chen et al. (2020), S-39","Normal ductility TEMPCORE. 18 beams pre-cracked during corrosion, and 4 left uncracked. Does not specify which bars were extracted from which beam.",Embedded,None,D,Sweden,B500B,10,380,EI,Internal reference electrode,Sandblasting,9.42,1095,16.5,12.58,500,0.315,36.69,3.602504238
866,"Chen et al. (2020), S-40","Normal ductility TEMPCORE. 18 beams pre-cracked during corrosion, and 4 left uncracked. Does not specify which bars were extracted from which beam.",Embedded,None,D,Sweden,B500B,10,380,EI,Internal reference electrode,Sandblasting,9.61,1095,16.5,12.82,500,0.321,36.72,3.603321566
867,"Chen et al. (2020), S-41","Normal ductility TEMPCORE. 18 beams pre-cracked during corrosion, and 4 left uncracked. Does not specify which bars were extracted from which beam.",Embedded,None,D,Sweden,B500B,10,380,EI,Internal reference electrode,Sandblasting,9.61,1095,16.5,12.82,500,0.321,36.4,3.594568775
868,"Chen et al. (2020), S-42","Normal ductility TEMPCORE. 18 beams pre-cracked during corrosion, and 4 left uncracked. Does not specify which bars were extracted from which beam.",Embedded,None,D,Sweden,B500B,10,380,EI,Internal reference electrode,Sandblasting,10.39,1095,16.5,13.83,500,0.346,35.19,3.560761951
869,"Chen et al. (2020), S-43","Normal ductility TEMPCORE. 18 beams pre-cracked during corrosion, and 4 left uncracked. Does not specify which bars were extracted from which beam.",Embedded,None,D,Sweden,B500B,10,380,EI,Internal reference electrode,Sandblasting,10.68,1095,16.5,14.19,500,0.355,33.93,3.524299579
870,"Chen et al. (2020), S-44","Normal ductility TEMPCORE. 18 beams pre-cracked during corrosion, and 4 left uncracked. Does not specify which bars were extracted from which beam.",Embedded,None,D,Sweden,B500B,10,380,EI,Internal reference electrode,Sandblasting,11.2,1095,16.5,14.86,500,0.372,35.62,3.572907278
871,"Chen et al. (2020), S-45","Normal ductility TEMPCORE. 18 beams pre-cracked during corrosion, and 4 left uncracked. Does not specify which bars were extracted from which beam.",Embedded,None,D,Sweden,B500B,10,380,EI,Internal reference electrode,Sandblasting,11.44,1095,16.5,15.16,500,0.379,34.72,3.54731589
872,"Chen et al. (2020), S-46","Normal ductility TEMPCORE. 18 beams pre-cracked during corrosion, and 4 left uncracked. Does not specify which bars were extracted from which beam.",Embedded,None,D,Sweden,B500B,10,380,EI,Internal reference electrode,Sandblasting,11.54,1095,16.5,15.29,500,0.382,35.68,3.574590308
873,"Chen et al. (2020), S-47","Normal ductility TEMPCORE. 18 beams pre-cracked during corrosion, and 4 left uncracked. Does not specify which bars were extracted from which beam.",Embedded,None,D,Sweden,B500B,10,380,EI,Internal reference electrode,Sandblasting,11.62,1095,16.5,15.39,500,0.385,35.22,3.561614103
874,"Chen et al. (2020), S-48","Normal ductility TEMPCORE. 18 beams pre-cracked during corrosion, and 4 left uncracked. Does not specify which bars were extracted from which beam.",Embedded,None,D,Sweden,B500B,10,380,EI,Internal reference electrode,Sandblasting,11.87,1095,16.5,15.71,500,0.393,31.55,3.451573589
875,"Chen et al. (2020), S-49","Normal ductility TEMPCORE. 18 beams pre-cracked during corrosion, and 4 left uncracked. Does not specify which bars were extracted from which beam.",Embedded,None,D,Sweden,B500B,10,430,EI,Internal reference electrode,Sandblasting,11.98,1095,16.5,15.85,550,0.396,32.54,3.482470102
876,"Chen et al. (2020), S-50","Normal ductility TEMPCORE. 18 beams pre-cracked during corrosion, and 4 left uncracked. Does not specify which bars were extracted from which beam.",Embedded,None,D,Sweden,B500B,10,380,EI,Internal reference electrode,Sandblasting,13.04,1095,16.5,17.18,500,0.43,32.43,3.47908392
877,"Chen et al. (2020), S-51","Normal ductility TEMPCORE. 18 beams pre-cracked during corrosion, and 4 left uncracked. Does not specify which bars were extracted from which beam.",Embedded,None,D,Sweden,B500B,10,430,EI,Internal reference electrode,Sandblasting,13.21,1095,16.5,17.4,550,0.435,31.56,3.451890496
878,"Chen et al. (2020), S-52","Normal ductility TEMPCORE. 18 beams pre-cracked during corrosion, and 4 left uncracked. Does not specify which bars were extracted from which beam.",Embedded,None,D,Sweden,B500B,10,380,EI,Internal reference electrode,Sandblasting,14.2,1095,16.5,18.63,500,0.466,33.59,3.514228404
879,"Chen et al. (2020), S-53","Normal ductility TEMPCORE. 18 beams pre-cracked during corrosion, and 4 left uncracked. Does not specify which bars were extracted from which beam.",Embedded,None,D,Sweden,B500B,10,380,EI,Internal reference electrode,Sandblasting,14.77,1095,16.5,19.34,500,0.484,28.38,3.345684672
880,"Chen et al. (2020), S-54","Normal ductility TEMPCORE. 18 beams pre-cracked during corrosion, and 4 left uncracked. Does not specify which bars were extracted from which beam.",Embedded,None,D,Sweden,B500B,10,380,EI,Internal reference electrode,Sandblasting,15.39,1095,16.5,20.11,500,0.503,30.32,3.411807561
881,"Chen et al. (2020), S-55","Normal ductility TEMPCORE. 18 beams pre-cracked during corrosion, and 4 left uncracked. Does not specify which bars were extracted from which beam.",Embedded,None,D,Sweden,B500B,10,380,EI,Internal reference electrode,Sandblasting,15.59,1095,16.5,20.36,500,0.509,30.33,3.412137322
882,"Chen et al. (2020), S-56","Normal ductility TEMPCORE. 18 beams pre-cracked during corrosion, and 4 left uncracked. Does not specify which bars were extracted from which beam.",Embedded,None,D,Sweden,B500B,10,380,EI,Internal reference electrode,Sandblasting,17.38,1095,16.5,22.55,500,0.564,32.9,3.493472658
883,"Chen et al. (2020), S-57","Normal ductility TEMPCORE. 18 beams pre-cracked during corrosion, and 4 left uncracked. Does not specify which bars were extracted from which beam.",Embedded,None,D,Sweden,B500B,10,380,EI,Internal reference electrode,Sandblasting,18.04,1095,16.5,23.34,500,0.584,32.28,3.474447843
884,"Chen et al. (2020), S-58","Normal ductility TEMPCORE. 18 beams pre-cracked during corrosion, and 4 left uncracked. Does not specify which bars were extracted from which beam.",Embedded,None,D,Sweden,B500B,10,380,EI,Internal reference electrode,Sandblasting,20.28,1095,16.5,26.03,500,0.651,30.83,3.428488242
885,"Chen et al. (2020), S-59","Normal ductility TEMPCORE. 18 beams pre-cracked during corrosion, and 4 left uncracked. Does not specify which bars were extracted from which beam.",Embedded,None,D,Sweden,B500B,10,380,EI,Internal reference electrode,Sandblasting,20.59,1095,16.5,26.39,500,0.66,34.1,3.529297384
886,"Chen et al. (2020), S-60","Normal ductility TEMPCORE. 18 beams pre-cracked during corrosion, and 4 left uncracked. Does not specify which bars were extracted from which beam.",Embedded,None,D,Sweden,B500B,10,380,EI,Internal reference electrode,Sandblasting,26.02,1095,16.5,32.68,500,0.817,28.55,3.351656936
887,"Chen et al. (2020), S-61","Normal ductility TEMPCORE. 18 beams pre-cracked during corrosion, and 4 left uncracked. Does not specify which bars were extracted from which beam.",Embedded,None,D,Sweden,B500B,10,380,EI,Internal reference electrode,Sandblasting,26.88,1095,16.5,33.65,500,0.841,29.28,3.376904689
888,"Vanama and Ramakrishnan (2020), A1",54 year old decommissioned inland structure.,Embedded,SLS,P,India,MS 250,13,257,N,Internal carbon steel,Chemical,0.04,19724,3.5,0.81,257,0.026,31.71,3.456616321
889,"Vanama and Ramakrishnan (2020), A2",54 year old decommissioned inland structure.,Embedded,SLS,P,India,MS 250,13,253,N,Internal carbon steel,Chemical,0.17,19724,3.5,3.22,253,0.105,29.53,3.385569229
890,"Vanama and Ramakrishnan (2020), A3",54 year old decommissioned inland structure.,Embedded,SLS,P,India,MS 250,13,327,N,Internal carbon steel,Chemical,0.21,19724,3.5,3.92,327,0.127,31.15,3.438846347
891,"Vanama and Ramakrishnan (2020), A4",54 year old decommissioned inland structure.,Embedded,SLS,P,India,MS 250,13,238,N,Internal carbon steel,Chemical,0.33,19724,3.5,6.12,238,0.199,28.02,3.332997053
892,"Vanama and Ramakrishnan (2020), A5",54 year old decommissioned inland structure.,Embedded,SLS,P,India,MS 250,13,372,N,Internal carbon steel,Chemical,0.33,19724,3.5,6.22,372,0.202,30.68,3.423490369
893,"Vanama and Ramakrishnan (2020), A6",54 year old decommissioned inland structure.,Embedded,SLS,P,India,MS 250,13,286,N,Internal carbon steel,Chemical,0.51,19724,3.5,9.54,286,0.31,26.03,3.259361123
894,"Vanama and Ramakrishnan (2020), A7",54 year old decommissioned inland structure.,Embedded,SLS,P,India,MS 250,13,241,N,Internal carbon steel,Chemical,0.59,19724,3.5,10.88,241,0.354,26.54,3.278796199
895,"Vanama and Ramakrishnan (2020), A8",54 year old decommissioned inland structure.,Embedded,SLS,P,India,MS 250,13,402,N,Internal carbon steel,Chemical,0.68,19724,3.5,12.51,402,0.407,24.38,3.193623656
896,"Vanama and Ramakrishnan (2020), A9",54 year old decommissioned inland structure.,Embedded,SLS,P,India,MS 250,13,343,N,Internal carbon steel,Chemical,0.75,19724,3.5,13.91,343,0.452,25.7,3.246537683
897,"Vanama and Ramakrishnan (2020), A10",54 year old decommissioned inland structure.,Embedded,SLS,P,India,MS 250,13,340,N,Internal carbon steel,Chemical,0.84,19724,3.5,15.36,340,0.499,24.61,3.202982188
898,"Vanama and Ramakrishnan (2020), A11",54 year old decommissioned inland structure.,Embedded,SLS,P,India,MS 250,13,345,N,Internal carbon steel,Chemical,0.89,19724,3.5,16.24,345,0.528,25.51,3.239086212
899,"Vanama and Ramakrishnan (2020), A12",54 year old decommissioned inland structure.,Embedded,SLS,P,India,MS 250,13,437,N,Internal carbon steel,Chemical,1.12,19724,3.5,20.22,437,0.657,24.33,3.191693716
900,"Vanama and Ramakrishnan (2020), A13",54 year old decommissioned inland structure.,Embedded,SLS,P,India,MS 250,13,347,N,Internal carbon steel,Chemical,1.35,19724,3.5,24.1,347,0.783,22.09,3.095161232
901,"Vanama and Ramakrishnan (2020), A14",54 year old decommissioned inland structure.,Embedded,SLS,P,India,MS 250,13,437,N,Internal carbon steel,Chemical,1.45,19724,3.5,25.85,437,0.84,20.42,3.016269925
902,"Vanama and Ramakrishnan (2020), A15",54 year old decommissioned inland structure.,Embedded,SLS,P,India,MS 250,13,383,N,Internal carbon steel,Chemical,1.66,19724,3.5,29.25,383,0.951,20.59,3.024912363
903,"Vanama and Ramakrishnan (2020), A16",54 year old decommissioned inland structure.,Embedded,SLS,P,India,MS 250,13,320,N,Internal carbon steel,Chemical,2.95,19724,3.5,48.52,320,1.577,12.04,2.487927084
904,"Vanama and Ramakrishnan (2020), A17",54 year old decommissioned inland structure.,Embedded,SLS,P,India,MS 250,13,301,N,Internal carbon steel,Chemical,3.1,19724,3.5,50.47,301,1.64,12.79,2.54828043
905,"Vanama and Ramakrishnan (2020), A18",54 year old decommissioned inland structure.,Embedded,SLS,P,India,MS 250,13,302,N,Internal carbon steel,Chemical,3.33,19724,3.5,53.55,302,1.74,12.86,2.553911743
906,"Vanama and Ramakrishnan (2020), A19",54 year old decommissioned inland structure.,Embedded,SLS,P,India,MS 250,13,287,N,Internal carbon steel,Chemical,3.54,19724,3.5,56.18,287,1.826,11.43,2.436153985
907,"Vanama and Ramakrishnan (2020), A20",54 year old decommissioned inland structure.,Embedded,SLS,P,India,MS 250,13,442,N,Internal carbon steel,Chemical,3.8,19724,3.5,59.46,442,1.932,10.81,2.380018245
908,"Vanama and Ramakrishnan (2020), A21",54 year old decommissioned inland structure.,Embedded,SLS,P,India,MS 250,13,371,N,Internal carbon steel,Chemical,4.97,19724,3.5,72.5,371,2.356,7.82,2.056172915
909,"Vanama and Ramakrishnan (2020), A22",54 year old decommissioned inland structure.,Embedded,SLS,P,India,MS 250,13,329,N,Internal carbon steel,Chemical,5.74,19724,3.5,79.64,329,2.588,4.72,1.551999459
910,"Vanama and Ramakrishnan (2020), B1",54 year old decommissioned inland structure.,Embedded,SLS,P,India,MS 350,13,305,N,Internal carbon steel,Chemical,0.21,19724,3.5,3.98,305,0.129,41.52,3.726136702
911,"Vanama and Ramakrishnan (2020), B2",54 year old decommissioned inland structure.,Embedded,SLS,P,India,MS 350,13,280,N,Internal carbon steel,Chemical,0.3,19724,3.5,5.62,280,0.183,40.44,3.699923246
912,"Vanama and Ramakrishnan (2020), B3",54 year old decommissioned inland structure.,Embedded,SLS,P,India,MS 350,13,460,N,Internal carbon steel,Chemical,0.39,19724,3.5,7.29,460,0.237,39.05,3.664860802
913,"Vanama and Ramakrishnan (2020), B4",54 year old decommissioned inland structure.,Embedded,SLS,P,India,MS 350,13,380,N,Internal carbon steel,Chemical,0.45,19724,3.5,8.46,380,0.275,38.04,3.63869607
914,"Vanama and Ramakrishnan (2020), B5",54 year old decommissioned inland structure.,Embedded,SLS,P,India,MS 350,13,395,N,Internal carbon steel,Chemical,0.47,19724,3.5,8.77,395,0.285,39.33,3.67195199
915,"Vanama and Ramakrishnan (2020), B6",54 year old decommissioned inland structure.,Embedded,SLS,P,India,MS 350,13,380,N,Internal carbon steel,Chemical,0.61,19724,3.5,11.37,380,0.37,38.32,3.646063285
916,"Vanama and Ramakrishnan (2020), B7",54 year old decommissioned inland structure.,Embedded,SLS,P,India,MS 350,13,421,N,Internal carbon steel,Chemical,0.62,19724,3.5,11.49,421,0.373,38.05,3.638832751
917,"Vanama and Ramakrishnan (2020), B8",54 year old decommissioned inland structure.,Embedded,SLS,P,India,MS 350,13,262,N,Internal carbon steel,Chemical,0.91,19724,3.5,16.59,262,0.539,35.21,3.561290371
918,"Vanama and Ramakrishnan (2020), B9",54 year old decommissioned inland structure.,Embedded,SLS,P,India,MS 350,13,282,N,Internal carbon steel,Chemical,0.96,19724,3.5,17.55,282,0.57,33.9,3.523429764
919,"Vanama and Ramakrishnan (2020), B10",54 year old decommissioned inland structure.,Embedded,SLS,P,India,MS 350,13,302,N,Internal carbon steel,Chemical,1.51,19724,3.5,26.74,302,0.869,29.06,3.369300715
920,"Vanama and Ramakrishnan (2020), B11",54 year old decommissioned inland structure.,Embedded,SLS,P,India,MS 350,13,474,N,Internal carbon steel,Chemical,2.35,19724,3.5,39.92,474,1.297,22.47,3.112314589
921,"Vanama and Ramakrishnan (2020), B12",54 year old decommissioned inland structure.,Embedded,SLS,P,India,MS 350,13,164,N,Internal carbon steel,Chemical,2.44,19724,3.5,41.2,164,1.339,21.95,3.0889448
922,"Vanama and Ramakrishnan (2020), B13",54 year old decommissioned inland structure.,Embedded,SLS,P,India,MS 350,13,376,N,Internal carbon steel,Chemical,2.57,19724,3.5,43.07,376,1.4,19.82,2.98684288
923,"Vanama and Ramakrishnan (2020), B14",54 year old decommissioned inland structure.,Embedded,SLS,P,India,MS 350,13,419,N,Internal carbon steel,Chemical,3.36,19724,3.5,53.95,419,1.753,15.5,2.740710983
924,"Vanama and Ramakrishnan (2020), B15",54 year old decommissioned inland structure.,Embedded,SLS,P,India,MS 350,13,210,N,Internal carbon steel,Chemical,4.17,19724,3.5,63.83,210,2.074,10.11,2.313346976
925,"Vanama and Ramakrishnan (2020), B16",54 year old decommissioned inland structure.,Embedded,SLS,P,India,MS 350,13,402,N,Internal carbon steel,Chemical,5.42,19724,3.5,76.8,402,2.496,5.39,1.68376586
926,"Vanama and Ramakrishnan (2020), C0-1",Control.,Bare,None,D,India,Fe500D,16,334,Control,Control,N/A,0,0,0,0,0,0,114.73,4.742590258
927,"Vanama and Ramakrishnan (2020), C0-2",Control.,Bare,None,D,India,Fe500D,16,310,Control,Control,N/A,0,0,0,0,0,0,115.22,4.746860702
928,"Vanama and Ramakrishnan (2020), C0-3",Control.,Bare,None,D,India,Fe500D,16,338,Control,Control,N/A,0,0,0,0,0,0,110.43,4.704354669
929,"Vanama and Ramakrishnan (2020), C0-4",,Bare,None,D,India,Fe500D,16,286,IC,External stainless steel plate,Chemical,4421,3,3.5,9.95,450,0.398,94.76,4.551305166
930,"Vanama and Ramakrishnan (2020), C0-5",,Bare,None,D,India,Fe500D,16,277,IC,External stainless steel plate,Chemical,4421,3,3.5,10.22,450,0.409,94.23,4.545696152
931,"Vanama and Ramakrishnan (2020), C0-6",,Bare,None,D,India,Fe500D,16,641,IC,External stainless steel plate,Chemical,4421,3,3.5,10.44,450,0.418,94.72,4.550882941
932,"Vanama and Ramakrishnan (2020), C0-7",,Bare,None,D,India,Fe500D,16,282,IC,External stainless steel plate,Chemical,4421,6,3.5,20.24,450,0.81,78.57,4.364002675
933,"Vanama and Ramakrishnan (2020), C0-8",,Bare,None,D,India,Fe500D,16,271,IC,External stainless steel plate,Chemical,4421,6,3.5,20.24,450,0.81,79.21,4.372115178
934,"Vanama and Ramakrishnan (2020), C0-9",,Bare,None,D,India,Fe500D,16,281,IC,External stainless steel plate,Chemical,4421,6,3.5,20.32,450,0.813,83.26,4.421992263
935,"Vanama and Ramakrishnan (2020), C0-10",,Bare,None,D,India,Fe500D,16,276,IC,External stainless steel plate,Chemical,4421,9,3.5,30.27,450,1.211,73.4,4.295910312
936,"Vanama and Ramakrishnan (2020), C0-11",,Bare,None,D,India,Fe500D,16,295,IC,External stainless steel plate,Chemical,4421,9,3.5,29.97,450,1.199,73.95,4.30334862
937,"Vanama and Ramakrishnan (2020), C0-12",,Bare,None,D,India,Fe500D,16,258,IC,External stainless steel plate,Chemical,4421,9,3.5,29.74,450,1.19,73.95,4.30334862
938,"Vanama and Ramakrishnan (2020), C0-13",,Bare,None,D,India,Fe500D,16,188,IC,External stainless steel plate,Chemical,4421,14,3.5,50.49,450,2.02,47.83,3.867736684
939,"Vanama and Ramakrishnan (2020), C0-14",,Bare,None,D,India,Fe500D,16,187,IC,External stainless steel plate,Chemical,4421,14,3.5,50.51,450,2.02,48.09,3.873053461
940,"Vanama and Ramakrishnan (2020), C0-15",,Bare,None,D,India,Fe500D,16,187,IC,External stainless steel plate,Chemical,4421,14,3.5,50.5,450,2.02,45.19,3.810787304
941,"Tariq and Bhargava (2021), SN-8-1",Control. Super ductile thermo-mechanically treated (SD TMT) bars.,Bare,None,D,India,SD TMT,8,100,Control,Control,N/A,0,0,0,0,0,0,31.36,3.445617539
942,"Tariq and Bhargava (2021), SN-8-2",Super ductile thermo-mechanically treated (SD TMT) bars.,Bare,None,D,India,SD TMT,8,100,IC,External stainless steel plate,Chemical,200,30,5,3.1,500,0.062,29.84,3.395769021
943,"Tariq and Bhargava (2021), SN-8-3",Super ductile thermo-mechanically treated (SD TMT) bars.,Bare,None,D,India,SD TMT,8,100,IC,External stainless steel plate,Chemical,200,30,5,4.32,500,0.086,29.03,3.368306403
944,"Tariq and Bhargava (2021), SN-8-4",Super ductile thermo-mechanically treated (SD TMT) bars.,Bare,None,D,India,SD TMT,8,100,IC,External stainless steel plate,Chemical,200,30,5,5.4,500,0.108,27.62,3.318444706
945,"Tariq and Bhargava (2021), SN-8-5",Super ductile thermo-mechanically treated (SD TMT) bars.,Bare,None,D,India,SD TMT,8,100,IC,External stainless steel plate,Chemical,200,30,5,6.1,500,0.122,26.82,3.289059887
946,"Tariq and Bhargava (2021), SN-8-6",Super ductile thermo-mechanically treated (SD TMT) bars.,Bare,None,D,India,SD TMT,8,100,IC,External stainless steel plate,Chemical,200,45,5,7.2,500,0.144,26.31,3.269832893
947,"Tariq and Bhargava (2021), SN-8-7",Super ductile thermo-mechanically treated (SD TMT) bars.,Bare,None,D,India,SD TMT,8,100,IC,External stainless steel plate,Chemical,200,45,5,7.8,500,0.156,25.94,3.25596075
948,"Tariq and Bhargava (2021), SN-8-8",Super ductile thermo-mechanically treated (SD TMT) bars.,Bare,None,D,India,SD TMT,8,100,IC,External stainless steel plate,Chemical,200,45,5,8.8,500,0.176,25.51,3.239197962
949,"Tariq and Bhargava (2021), SN-8-9",Super ductile thermo-mechanically treated (SD TMT) bars.,Bare,None,D,India,SD TMT,8,100,IC,External stainless steel plate,Chemical,200,60,5,10.11,500,0.202,25.43,3.236119761
950,"Tariq and Bhargava (2021), SN-8-10",Super ductile thermo-mechanically treated (SD TMT) bars.,Bare,None,D,India,SD TMT,8,100,IC,External stainless steel plate,Chemical,200,60,5,11.33,500,0.227,25.03,3.219982667
951,"Tariq and Bhargava (2021), SN-8-11",Super ductile thermo-mechanically treated (SD TMT) bars.,Bare,None,D,India,SD TMT,8,100,IC,External stainless steel plate,Chemical,200,60,5,12.2,500,0.244,24.2,3.186282627
952,"Tariq and Bhargava (2021), SN-8-12",Super ductile thermo-mechanically treated (SD TMT) bars.,Bare,None,D,India,SD TMT,8,100,IC,External stainless steel plate,Chemical,200,95,5,14.6,500,0.292,24.01,3.178629981
953,"Tariq and Bhargava (2021), SN-8-13",Super ductile thermo-mechanically treated (SD TMT) bars.,Bare,None,D,India,SD TMT,8,100,IC,External stainless steel plate,Chemical,200,95,5,15.2,500,0.304,22.18,3.099378883
954,"Tariq and Bhargava (2021), SN-8-14",Super ductile thermo-mechanically treated (SD TMT) bars.,Bare,None,D,India,SD TMT,8,100,IC,External stainless steel plate,Chemical,200,95,5,16.43,500,0.329,21.76,3.080162479
955,"Tariq and Bhargava (2021), SN-8-15",Super ductile thermo-mechanically treated (SD TMT) bars.,Bare,None,D,India,SD TMT,8,100,IC,External stainless steel plate,Chemical,200,125,5,19,500,0.38,21.04,3.04645525
956,"Tariq and Bhargava (2021), SN-8-16",Super ductile thermo-mechanically treated (SD TMT) bars.,Bare,None,D,India,SD TMT,8,100,IC,External stainless steel plate,Chemical,200,125,5,21.3,500,0.426,20.14,3.002951026
957,"Tariq and Bhargava (2021), SN-8-17",Super ductile thermo-mechanically treated (SD TMT) bars.,Bare,None,D,India,SD TMT,8,100,IC,External stainless steel plate,Chemical,200,155,5,23.64,500,0.473,19.17,2.953097342
958,"Tariq and Bhargava (2021), SN-8-18",Super ductile thermo-mechanically treated (SD TMT) bars.,Bare,None,D,India,SD TMT,8,100,IC,External stainless steel plate,Chemical,200,155,5,24.5,500,0.49,16.67,2.813311795
959,"Tariq and Bhargava (2021), SN-8-19",Super ductile thermo-mechanically treated (SD TMT) bars.,Bare,None,D,India,SD TMT,8,100,IC,External stainless steel plate,Chemical,200,190,5,28.6,500,0.572,15.75,2.756979841
960,"Tariq and Bhargava (2021), SN-8-20",Super ductile thermo-mechanically treated (SD TMT) bars.,Bare,None,D,India,SD TMT,8,100,IC,External stainless steel plate,Chemical,200,190,5,30.44,500,0.609,14.99,2.707126504
961,"Tariq and Bhargava (2021), SN-8-21",Super ductile thermo-mechanically treated (SD TMT) bars.,Bare,None,D,India,SD TMT,8,100,IC,External stainless steel plate,Chemical,200,190,5,32.3,500,0.646,13.03,2.567317603
962,"Tariq and Bhargava (2021), SN-8-22",Super ductile thermo-mechanically treated (SD TMT) bars.,Bare,None,D,India,SD TMT,8,100,IC,External stainless steel plate,Chemical,200,220,5,34.65,500,0.693,14.01,2.639663382
963,"Tariq and Bhargava (2021), SN-8-23",Super ductile thermo-mechanically treated (SD TMT) bars.,Bare,None,D,India,SD TMT,8,100,IC,External stainless steel plate,Chemical,200,220,5,35.06,500,0.701,13.52,2.604163178
964,"Tariq and Bhargava (2021), SN-8-24",Super ductile thermo-mechanically treated (SD TMT) bars.,Bare,None,D,India,SD TMT,8,100,IC,External stainless steel plate,Chemical,200,220,5,36.66,500,0.733,13.76,2.622070805
965,"Tariq and Bhargava (2021), SN-8-25",Super ductile thermo-mechanically treated (SD TMT) bars.,Bare,None,D,India,SD TMT,8,100,IC,External stainless steel plate,Chemical,200,250,5,40.8,500,0.816,13.64,2.613157077
966,"Tariq and Bhargava (2021), SN-10-1",Control. Super ductile thermo-mechanically treated (SD TMT) bars.,Bare,None,D,India,SD TMT,10,120,Control,Control,N/A,0,0,0,0,500,0,47.26,3.855642653
967,"Tariq and Bhargava (2021), SN-10-2",Super ductile thermo-mechanically treated (SD TMT) bars.,Bare,None,D,India,SD TMT,10,120,IC,External stainless steel plate,Chemical,200,20,5,2,500,0.05,44.96,3.805793296
968,"Tariq and Bhargava (2021), SN-10-3",Super ductile thermo-mechanically treated (SD TMT) bars.,Bare,None,D,India,SD TMT,10,120,IC,External stainless steel plate,Chemical,200,20,5,3.96,500,0.099,39.91,3.68674518
969,"Tariq and Bhargava (2021), SN-10-4",Super ductile thermo-mechanically treated (SD TMT) bars.,Bare,None,D,India,SD TMT,10,120,IC,External stainless steel plate,Chemical,200,40,5,5.16,500,0.129,39.74,3.682406864
970,"Tariq and Bhargava (2021), SN-10-5",Super ductile thermo-mechanically treated (SD TMT) bars.,Bare,None,D,India,SD TMT,10,120,IC,External stainless steel plate,Chemical,200,40,5,6.26,500,0.157,39.48,3.675863895
971,"Tariq and Bhargava (2021), SN-10-6",Super ductile thermo-mechanically treated (SD TMT) bars.,Bare,None,D,India,SD TMT,10,120,IC,External stainless steel plate,Chemical,200,80,5,8.1,500,0.203,39.09,3.665968465
972,"Tariq and Bhargava (2021), SN-10-7",Super ductile thermo-mechanically treated (SD TMT) bars.,Bare,None,D,India,SD TMT,10,120,IC,External stainless steel plate,Chemical,200,80,5,9.8,500,0.245,37.97,3.636901747
973,"Tariq and Bhargava (2021), SN-10-8",Super ductile thermo-mechanically treated (SD TMT) bars.,Bare,None,D,India,SD TMT,10,120,IC,External stainless steel plate,Chemical,200,80,5,11.2,500,0.28,37.81,3.63256973
974,"Tariq and Bhargava (2021), SN-10-9",Super ductile thermo-mechanically treated (SD TMT) bars.,Bare,None,D,India,SD TMT,10,120,IC,External stainless steel plate,Chemical,200,120,5,14.4,500,0.36,37.56,3.626025858
975,"Tariq and Bhargava (2021), SN-10-10",Super ductile thermo-mechanically treated (SD TMT) bars.,Bare,None,D,India,SD TMT,10,120,IC,External stainless steel plate,Chemical,200,120,5,16.3,500,0.408,37.44,3.622842676
976,"Tariq and Bhargava (2021), SN-10-11",Super ductile thermo-mechanically treated (SD TMT) bars.,Bare,None,D,India,SD TMT,10,120,IC,External stainless steel plate,Chemical,200,160,5,18.3,500,0.458,35.62,3.573000044
977,"Tariq and Bhargava (2021), SN-10-12",Super ductile thermo-mechanically treated (SD TMT) bars.,Bare,None,D,India,SD TMT,10,120,IC,External stainless steel plate,Chemical,200,160,5,19.85,500,0.496,33.02,3.497080857
978,"Tariq and Bhargava (2021), SN-10-13",Super ductile thermo-mechanically treated (SD TMT) bars.,Bare,None,D,India,SD TMT,10,120,IC,External stainless steel plate,Chemical,200,160,5,20.73,500,0.518,32.88,3.492742352
979,"Tariq and Bhargava (2021), SN-10-14",Super ductile thermo-mechanically treated (SD TMT) bars.,Bare,None,D,India,SD TMT,10,120,IC,External stainless steel plate,Chemical,200,160,5,21.5,500,0.538,32.66,3.486199097
980,"Tariq and Bhargava (2021), SN-10-15",Super ductile thermo-mechanically treated (SD TMT) bars.,Bare,None,D,India,SD TMT,10,120,IC,External stainless steel plate,Chemical,200,175,5,22.32,500,0.558,32.4,3.47811088
981,"Tariq and Bhargava (2021), SN-10-16",Super ductile thermo-mechanically treated (SD TMT) bars.,Bare,None,D,India,SD TMT,10,120,IC,External stainless steel plate,Chemical,200,175,5,23.4,500,0.585,30.98,3.433190699
982,"Tariq and Bhargava (2021), SN-10-17",Super ductile thermo-mechanically treated (SD TMT) bars.,Bare,None,D,India,SD TMT,10,120,IC,External stainless steel plate,Chemical,200,190,5,24.2,500,0.605,30.82,3.428259572
983,"Tariq and Bhargava (2021), SN-10-18",Super ductile thermo-mechanically treated (SD TMT) bars.,Bare,None,D,India,SD TMT,10,120,IC,External stainless steel plate,Chemical,200,190,5,26.68,500,0.667,26.8,3.288465778
984,"Tariq and Bhargava (2021), SN-10-19",Super ductile thermo-mechanically treated (SD TMT) bars.,Bare,None,D,India,SD TMT,10,120,IC,External stainless steel plate,Chemical,200,235,5,27.3,500,0.683,25.35,3.232728461
985,"Tariq and Bhargava (2021), SN-10-20",Super ductile thermo-mechanically treated (SD TMT) bars.,Bare,None,D,India,SD TMT,10,120,IC,External stainless steel plate,Chemical,200,235,5,29.6,500,0.74,24.12,3.182861033
986,"Tariq and Bhargava (2021), SN-10-21",Super ductile thermo-mechanically treated (SD TMT) bars.,Bare,None,D,India,SD TMT,10,120,IC,External stainless steel plate,Chemical,200,235,5,31.4,500,0.785,20.97,3.043061636
987,"Tariq and Bhargava (2021), SN-10-22",Super ductile thermo-mechanically treated (SD TMT) bars.,Bare,None,D,India,SD TMT,10,120,IC,External stainless steel plate,Chemical,200,275,5,33.16,500,0.829,22.54,3.115402331
988,"Tariq and Bhargava (2021), SN-10-23",Super ductile thermo-mechanically treated (SD TMT) bars.,Bare,None,D,India,SD TMT,10,120,IC,External stainless steel plate,Chemical,200,275,5,36.33,500,0.908,21.76,3.079904038
989,"Tariq and Bhargava (2021), SN-10-24",Super ductile thermo-mechanically treated (SD TMT) bars.,Bare,None,D,India,SD TMT,10,120,IC,External stainless steel plate,Chemical,200,315,5,39.86,500,0.997,22.15,3.097792963
990,"Tariq and Bhargava (2021), SN-10-25",Super ductile thermo-mechanically treated (SD TMT) bars.,Bare,None,D,India,SD TMT,10,120,IC,External stainless steel plate,Chemical,200,315,5,42.15,500,1.054,21.95,3.088888502
