Repository: bma114/corroded-steel-machine-learning

## 1.	Project Description
This is an example implementation of nine predictive machine learning models used to estimate the yield force capacity of corroded steel bars. The models use an extensive database of 1,349 monotonic tensile tests collected from 26 experimental campaigns available in the literature. The models included in this repository are:

Network-Based Models:

* Artificial Neural Network (ANN).
* Adaptive-Neuro Fuzzy Inference System (ANFIS).


Tree-Based Ensemble Learning Models:
* Gradient Boosting Regression Trees (GBRT).
* Random Forest (RF).
* CatBoost Regression (CBR).


Kernel Machines:
* Gaussian Process Regression (GPR).
* Support Vector Regression (SVR).

File: Data.csv (part 6 of 7)
No. ,"Author, Specimen Name ",Comments ,Specimen_Type,Load_History,Bar_Type,Steel_Origin,Bar_Grade,Nominal Diameter,Gauge Length,Corrosion_Method,Cathode_Type,Cleaning_Method,Current Density,Exposure Duration,Solution Concentration,Mass Loss,Corroded Length,Corrosion Penetration Depth,Fy,ln(Fy)
991,"Tariq and Bhargava (2021), SN-12-1",Control. Super ductile thermo-mechanically treated (SD TMT) bars.,Bare,None,D,India,SD TMT,12,120,Control,Control,N/A,0,0,0,0,500,0,66.67,4.199785229
992,"Tariq and Bhargava (2021), SN-12-2",Super ductile thermo-mechanically treated (SD TMT) bars.,Bare,None,D,India,SD TMT,12,120,IC,External stainless steel plate,Chemical,200,25,5,2.75,500,0.083,63.43,4.149929205
993,"Tariq and Bhargava (2021), SN-12-3",Super ductile thermo-mechanically treated (SD TMT) bars.,Bare,None,D,India,SD TMT,12,120,IC,External stainless steel plate,Chemical,200,25,5,3.8,500,0.114,58.29,4.065378635
994,"Tariq and Bhargava (2021), SN-12-4",Super ductile thermo-mechanically treated (SD TMT) bars.,Bare,None,D,India,SD TMT,12,120,IC,External stainless steel plate,Chemical,200,45,5,4.45,500,0.134,57.87,4.058192975
995,"Tariq and Bhargava (2021), SN-12-5",Super ductile thermo-mechanically treated (SD TMT) bars.,Bare,None,D,India,SD TMT,12,120,IC,External stainless steel plate,Chemical,200,45,5,5.86,500,0.176,55.45,4.015510994
996,"Tariq and Bhargava (2021), SN-12-6",Super ductile thermo-mechanically treated (SD TMT) bars.,Bare,None,D,India,SD TMT,12,120,IC,External stainless steel plate,Chemical,200,70,5,6.88,500,0.206,55.15,4.010111987
997,"Tariq and Bhargava (2021), SN-12-7",Super ductile thermo-mechanically treated (SD TMT) bars.,Bare,None,D,India,SD TMT,12,120,IC,External stainless steel plate,Chemical,200,70,5,8.5,500,0.255,55.06,4.008346906
998,"Tariq and Bhargava (2021), SN-12-8",Super ductile thermo-mechanically treated (SD TMT) bars.,Bare,None,D,India,SD TMT,12,120,IC,External stainless steel plate,Chemical,200,95,5,10.18,500,0.305,51.25,3.936760876
999,"Tariq and Bhargava (2021), SN-12-9",Super ductile thermo-mechanically treated (SD TMT) bars.,Bare,None,D,India,SD TMT,12,120,IC,External stainless steel plate,Chemical,200,95,5,11.66,500,0.35,48.76,3.886903214
1000,"Tariq and Bhargava (2021), SN-12-10",Super ductile thermo-mechanically treated (SD TMT) bars.,Bare,None,D,India,SD TMT,12,120,IC,External stainless steel plate,Chemical,200,115,5,13.4,500,0.402,48.22,3.87570724
1001,"Tariq and Bhargava (2021), SN-12-11",Super ductile thermo-mechanically treated (SD TMT) bars.,Bare,None,D,India,SD TMT,12,120,IC,External stainless steel plate,Chemical,200,115,5,14.86,500,0.446,47.87,3.868527444
1002,"Tariq and Bhargava (2021), SN-12-12",Super ductile thermo-mechanically treated (SD TMT) bars.,Bare,None,D,India,SD TMT,12,120,IC,External stainless steel plate,Chemical,200,140,5,15.3,500,0.459,45.1,3.808828199
1003,"Tariq and Bhargava (2021), SN-12-13",Super ductile thermo-mechanically treated (SD TMT) bars.,Bare,None,D,India,SD TMT,12,120,IC,External stainless steel plate,Chemical,200,140,5,16.05,500,0.482,42.9,3.758979168
1004,"Tariq and Bhargava (2021), SN-12-14",Super ductile thermo-mechanically treated (SD TMT) bars.,Bare,None,D,India,SD TMT,12,120,IC,External stainless steel plate,Chemical,200,165,5,16.9,500,0.507,42.4,3.74709952
1005,"Tariq and Bhargava (2021), SN-12-15",Super ductile thermo-mechanically treated (SD TMT) bars.,Bare,None,D,India,SD TMT,12,120,IC,External stainless steel plate,Chemical,200,165,5,18.6,500,0.558,39.42,3.674389992
1006,"Tariq and Bhargava (2021), SN-12-16",Super ductile thermo-mechanically treated (SD TMT) bars.,Bare,None,D,India,SD TMT,12,120,IC,External stainless steel plate,Chemical,200,190,5,19.6,500,0.588,37.51,3.624543589
1007,"Tariq and Bhargava (2021), SN-12-17",Super ductile thermo-mechanically treated (SD TMT) bars.,Bare,None,D,India,SD TMT,12,120,IC,External stainless steel plate,Chemical,200,190,5,21.5,500,0.645,37.31,3.619161867
1008,"Tariq and Bhargava (2021), SN-12-18",Super ductile thermo-mechanically treated (SD TMT) bars.,Bare,None,D,India,SD TMT,12,120,IC,External stainless steel plate,Chemical,200,235,5,23.22,500,0.697,32.61,3.484737923
1009,"Tariq and Bhargava (2021), SN-12-19",Super ductile thermo-mechanically treated (SD TMT) bars.,Bare,None,D,India,SD TMT,12,120,IC,External stainless steel plate,Chemical,200,235,5,25.52,500,0.766,30.5,3.417655452
1010,"Tariq and Bhargava (2021), SN-12-20",Super ductile thermo-mechanically treated (SD TMT) bars.,Bare,None,D,India,SD TMT,12,120,IC,External stainless steel plate,Chemical,200,260,5,27.63,500,0.829,29.02,3.367817123
1011,"Tariq and Bhargava (2021), SN-12-21",Super ductile thermo-mechanically treated (SD TMT) bars.,Bare,None,D,India,SD TMT,12,120,IC,External stainless steel plate,Chemical,200,260,5,29.6,500,0.888,25.23,3.227979169
1012,"Tariq and Bhargava (2021), SN-12-22",Super ductile thermo-mechanically treated (SD TMT) bars.,Bare,None,D,India,SD TMT,12,120,IC,External stainless steel plate,Chemical,200,305,5,31.4,500,0.942,27.12,3.300340488
1013,"Tariq and Bhargava (2021), SN-12-23",Super ductile thermo-mechanically treated (SD TMT) bars.,Bare,None,D,India,SD TMT,12,120,IC,External stainless steel plate,Chemical,200,305,5,34.78,500,1.043,26.18,3.264814206
1014,"Tariq and Bhargava (2021), SN-12-24",Super ductile thermo-mechanically treated (SD TMT) bars.,Bare,None,D,India,SD TMT,12,120,IC,External stainless steel plate,Chemical,200,375,5,38.4,500,1.152,26.65,3.282756323
1015,"Tariq and Bhargava (2021), SN-12-25",Super ductile thermo-mechanically treated (SD TMT) bars.,Bare,None,D,India,SD TMT,12,120,IC,External stainless steel plate,Chemical,200,375,5,41.3,500,1.239,26.41,3.273804094
1016,"Tariq and Bhargava (2021), SN-16-1",Control. Super ductile thermo-mechanically treated (SD TMT) bars.,Bare,None,D,India,SD TMT,16,160,Control,Control,N/A,0,0,0,0,500,0,123.42,4.815559416
1017,"Tariq and Bhargava (2021), SN-16-2",Super ductile thermo-mechanically treated (SD TMT) bars.,Bare,None,D,India,SD TMT,16,160,IC,External stainless steel plate,Chemical,200,30,5,2.22,500,0.089,117.41,4.765707302
1018,"Tariq and Bhargava (2021), SN-16-3",Super ductile thermo-mechanically treated (SD TMT) bars.,Bare,None,D,India,SD TMT,16,160,IC,External stainless steel plate,Chemical,200,30,5,3.76,500,0.15,108.38,4.685610366
1019,"Tariq and Bhargava (2021), SN-16-4",Super ductile thermo-mechanically treated (SD TMT) bars.,Bare,None,D,India,SD TMT,16,160,IC,External stainless steel plate,Chemical,200,95,5,7.21,500,0.288,103.1,4.635743596
1020,"Tariq and Bhargava (2021), SN-16-5",Super ductile thermo-mechanically treated (SD TMT) bars.,Bare,None,D,India,SD TMT,16,160,IC,External stainless steel plate,Chemical,200,125,5,11.8,500,0.472,102.09,4.625886279
1021,"Tariq and Bhargava (2021), SN-16-6",Super ductile thermo-mechanically treated (SD TMT) bars.,Bare,None,D,India,SD TMT,16,160,IC,External stainless steel plate,Chemical,200,160,5,13.2,500,0.528,91.35,4.514747526
1022,"Tariq and Bhargava (2021), SN-16-7",Super ductile thermo-mechanically treated (SD TMT) bars.,Bare,None,D,India,SD TMT,16,160,IC,External stainless steel plate,Chemical,200,190,5,14.7,500,0.588,89.65,4.495929975
1023,"Tariq and Bhargava (2021), SN-16-8",Super ductile thermo-mechanically treated (SD TMT) bars.,Bare,None,D,India,SD TMT,16,160,IC,External stainless steel plate,Chemical,200,190,5,16.24,500,0.65,86.91,4.464884949
1024,"Tariq and Bhargava (2021), SN-16-9",Super ductile thermo-mechanically treated (SD TMT) bars.,Bare,None,D,India,SD TMT,16,160,IC,External stainless steel plate,Chemical,200,250,5,18.55,500,0.742,84.49,4.436612277
1025,"Tariq and Bhargava (2021), SN-16-10",Super ductile thermo-mechanically treated (SD TMT) bars.,Bare,None,D,India,SD TMT,16,160,IC,External stainless steel plate,Chemical,200,250,5,20.26,500,0.81,80.38,4.386772086
1026,"Tariq and Bhargava (2021), SN-16-11",Super ductile thermo-mechanically treated (SD TMT) bars.,Bare,None,D,India,SD TMT,16,160,IC,External stainless steel plate,Chemical,200,315,5,23.4,500,0.936,75.57,4.325074424
1027,"Tariq and Bhargava (2021), SN-16-12",Super ductile thermo-mechanically treated (SD TMT) bars.,Bare,None,D,India,SD TMT,16,160,IC,External stainless steel plate,Chemical,200,345,5,26.3,500,1.052,75.03,4.317945364
1028,"Tariq and Bhargava (2021), SN-16-13",Super ductile thermo-mechanically treated (SD TMT) bars.,Bare,None,D,India,SD TMT,16,160,IC,External stainless steel plate,Chemical,200,345,5,27.2,500,1.088,71.39,4.268088149
1029,"Tariq and Bhargava (2021), SN-16-14",Super ductile thermo-mechanically treated (SD TMT) bars.,Bare,None,D,India,SD TMT,16,160,IC,External stainless steel plate,Chemical,200,375,5,30.32,500,1.213,69.89,4.246967619
1030,"Tariq and Bhargava (2021), SN-16-15",Super ductile thermo-mechanically treated (SD TMT) bars.,Bare,None,D,India,SD TMT,16,160,IC,External stainless steel plate,Chemical,200,375,5,31.2,500,1.248,63.12,4.145027721
1031,"Tariq and Bhargava (2021), SN-16-16",Super ductile thermo-mechanically treated (SD TMT) bars.,Bare,None,D,India,SD TMT,16,160,IC,External stainless steel plate,Chemical,200,410,5,32.3,500,1.292,62.07,4.128260015
1032,"Tariq and Bhargava (2021), SN-16-17",Super ductile thermo-mechanically treated (SD TMT) bars.,Bare,None,D,India,SD TMT,16,160,IC,External stainless steel plate,Chemical,200,410,5,33.45,500,1.338,60.05,4.095163493
1033,"Tariq and Bhargava (2021), SN-16-18",Super ductile thermo-mechanically treated (SD TMT) bars.,Bare,None,D,India,SD TMT,16,160,IC,External stainless steel plate,Chemical,200,440,5,35.1,500,1.404,54.67,4.00140237
1034,"Tariq and Bhargava (2021), SN-16-19",Super ductile thermo-mechanically treated (SD TMT) bars.,Bare,None,D,India,SD TMT,16,160,IC,External stainless steel plate,Chemical,200,440,5,36.47,500,1.459,57.36,4.049398948
1035,"Tariq and Bhargava (2021), SN-16-20",Super ductile thermo-mechanically treated (SD TMT) bars.,Bare,None,D,India,SD TMT,16,160,IC,External stainless steel plate,Chemical,200,470,5,37.2,500,1.488,56.02,4.025670645
1036,"Tariq and Bhargava (2021), SN-16-21",Super ductile thermo-mechanically treated (SD TMT) bars.,Bare,None,D,India,SD TMT,16,160,IC,External stainless steel plate,Chemical,200,470,5,38.1,500,1.524,56.69,4.03758744
1037,"Tariq and Bhargava (2021), SN-16-22",Super ductile thermo-mechanically treated (SD TMT) bars.,Bare,None,D,India,SD TMT,16,160,IC,External stainless steel plate,Chemical,200,500,5,39.24,500,1.57,56.35,4.031646794
1038,"Tariq and Bhargava (2021), SN-16-23",Super ductile thermo-mechanically treated (SD TMT) bars.,Bare,None,D,India,SD TMT,16,160,IC,External stainless steel plate,Chemical,200,500,5,40.85,500,1.634,56.52,4.034639315
1039,"Tariq and Bhargava (2021), SN-16-24",Super ductile thermo-mechanically treated (SD TMT) bars.,Bare,None,D,India,SD TMT,16,160,IC,External stainless steel plate,Chemical,200,535,5,42.4,500,1.696,56.44,4.033144174
1040,"Tariq and Bhargava (2021), SN-16-25",Super ductile thermo-mechanically treated (SD TMT) bars.,Bare,None,D,India,SD TMT,16,160,IC,External stainless steel plate,Chemical,200,535,5,44.5,500,1.78,56.48,4.033892024
1041,"Tariq and Bhargava (2021), SN-20-1",Control. Super ductile thermo-mechanically treated (SD TMT) bars.,Bare,None,D,India,SD TMT,20,200,Control,Control,N/A,0,0,0,0,500,0,200,5.298302016
1042,"Tariq and Bhargava (2021), SN-20-2",Super ductile thermo-mechanically treated (SD TMT) bars.,Bare,None,D,India,SD TMT,20,200,IC,External stainless steel plate,Chemical,200,40,5,1.95,500,0.098,190.27,5.248447054
1043,"Tariq and Bhargava (2021), SN-20-3",Super ductile thermo-mechanically treated (SD TMT) bars.,Bare,None,D,India,SD TMT,20,200,IC,External stainless steel plate,Chemical,200,40,5,2.7,500,0.135,185.02,5.220469104
1044,"Tariq and Bhargava (2021), SN-20-4",Super ductile thermo-mechanically treated (SD TMT) bars.,Bare,None,D,India,SD TMT,20,200,IC,External stainless steel plate,Chemical,200,40,5,3.32,500,0.166,176.02,5.1705993
1045,"Tariq and Bhargava (2021), SN-20-5",Super ductile thermo-mechanically treated (SD TMT) bars.,Bare,None,D,India,SD TMT,20,200,IC,External stainless steel plate,Chemical,200,40,5,3.86,500,0.193,165.45,5.108643008
1046,"Tariq and Bhargava (2021), SN-20-6",Super ductile thermo-mechanically treated (SD TMT) bars.,Bare,None,D,India,SD TMT,20,200,IC,External stainless steel plate,Chemical,200,80,5,4.2,500,0.21,164.05,5.100176299
1047,"Tariq and Bhargava (2021), SN-20-7",Super ductile thermo-mechanically treated (SD TMT) bars.,Bare,None,D,India,SD TMT,20,200,IC,External stainless steel plate,Chemical,200,80,5,5.4,500,0.27,162.18,5.088677824
1048,"Tariq and Bhargava (2021), SN-20-8",Super ductile thermo-mechanically treated (SD TMT) bars.,Bare,None,D,India,SD TMT,20,200,IC,External stainless steel plate,Chemical,200,120,5,6.8,500,0.34,156.07,5.050312194
1049,"Tariq and Bhargava (2021), SN-20-9",Super ductile thermo-mechanically treated (SD TMT) bars.,Bare,None,D,India,SD TMT,20,200,IC,External stainless steel plate,Chemical,200,120,5,7.75,500,0.388,154.29,5.03883329
1050,"Tariq and Bhargava (2021), SN-20-10",Super ductile thermo-mechanically treated (SD TMT) bars.,Bare,None,D,India,SD TMT,20,200,IC,External stainless steel plate,Chemical,200,160,5,8.22,500,0.411,153.06,5.030798984
1051,"Tariq and Bhargava (2021), SN-20-11",Super ductile thermo-mechanically treated (SD TMT) bars.,Bare,None,D,India,SD TMT,20,200,IC,External stainless steel plate,Chemical,200,160,5,10.33,500,0.517,143.66,4.967418819
1052,"Tariq and Bhargava (2021), SN-20-12",Super ductile thermo-mechanically treated (SD TMT) bars.,Bare,None,D,India,SD TMT,20,200,IC,External stainless steel plate,Chemical,200,200,5,12.1,500,0.605,136.67,4.917559787
1053,"Tariq and Bhargava (2021), SN-20-13",Super ductile thermo-mechanically treated (SD TMT) bars.,Bare,None,D,India,SD TMT,20,200,IC,External stainless steel plate,Chemical,200,200,5,13.8,500,0.69,135.71,4.910500934
1054,"Tariq and Bhargava (2021), SN-20-14",Super ductile thermo-mechanically treated (SD TMT) bars.,Bare,None,D,India,SD TMT,20,200,IC,External stainless steel plate,Chemical,200,235,5,15.12,500,0.756,134.16,4.899022479
1055,"Tariq and Bhargava (2021), SN-20-15",Super ductile thermo-mechanically treated (SD TMT) bars.,Bare,None,D,India,SD TMT,20,200,IC,External stainless steel plate,Chemical,200,275,5,17.36,500,0.868,118.84,4.777753019
1056,"Tariq and Bhargava (2021), SN-20-16",Super ductile thermo-mechanically treated (SD TMT) bars.,Bare,None,D,India,SD TMT,20,200,IC,External stainless steel plate,Chemical,200,275,5,18.32,500,0.916,109.13,4.692535287
1057,"Tariq and Bhargava (2021), SN-20-17",Super ductile thermo-mechanically treated (SD TMT) bars.,Bare,None,D,India,SD TMT,20,200,IC,External stainless steel plate,Chemical,200,390,5,25.53,500,1.277,103.82,4.642690936
1058,"Tariq and Bhargava (2021), SN-20-18",Super ductile thermo-mechanically treated (SD TMT) bars.,Bare,None,D,India,SD TMT,20,200,IC,External stainless steel plate,Chemical,200,390,5,26.23,500,1.312,94.96,4.553465451
1059,"Tariq and Bhargava (2021), SN-20-19",Super ductile thermo-mechanically treated (SD TMT) bars.,Bare,None,D,India,SD TMT,20,200,IC,External stainless steel plate,Chemical,200,430,5,28.62,500,1.431,90.34,4.503611102
1060,"Tariq and Bhargava (2021), SN-20-20",Super ductile thermo-mechanically treated (SD TMT) bars.,Bare,None,D,India,SD TMT,20,200,IC,External stainless steel plate,Chemical,200,470,5,29.2,500,1.46,90.28,4.502880578
1061,"Tariq and Bhargava (2021), SN-20-21",Super ductile thermo-mechanically treated (SD TMT) bars.,Bare,None,D,India,SD TMT,20,200,IC,External stainless steel plate,Chemical,200,470,5,30.5,500,1.525,83.58,4.425829054
1062,"Tariq and Bhargava (2021), SN-20-22",Super ductile thermo-mechanically treated (SD TMT) bars.,Bare,None,D,India,SD TMT,20,200,IC,External stainless steel plate,Chemical,200,550,5,33.2,500,1.66,86.93,4.465114819
1063,"Tariq and Bhargava (2021), SN-20-23",Super ductile thermo-mechanically treated (SD TMT) bars.,Bare,None,D,India,SD TMT,20,200,IC,External stainless steel plate,Chemical,200,550,5,36.6,500,1.83,85.26,4.445664846
1064,"Tariq and Bhargava (2021), SN-20-24",Super ductile thermo-mechanically treated (SD TMT) bars.,Bare,None,D,India,SD TMT,20,200,IC,External stainless steel plate,Chemical,200,630,5,38.66,500,1.933,86.09,4.455418874
1065,"Tariq and Bhargava (2021), SN-20-25",Super ductile thermo-mechanically treated (SD TMT) bars.,Bare,None,D,India,SD TMT,20,200,IC,External stainless steel plate,Chemical,200,630,5,42.2,500,2.11,85.67,4.450553752
1066,"Matthews et al. (2023), B1",Control.,Bare,None,D,New Zealand,500E,25,225,Control,Control,N/A,0,0,0,0,0,0,263.01,5.572195856
1067,"Matthews et al. (2023), B2",Control.,Bare,None,D,New Zealand,500E,25,225,Control,Control,N/A,0,0,0,0,0,0,262.31,5.569521292
1068,"Matthews et al. (2023), B3",Control.,Bare,None,D,New Zealand,500E,25,225,Control,Control,N/A,0,0,0,0,0,0,260.31,5.561857478
1069,"Matthews et al. (2023), B4",Control.,Bare,None,D,New Zealand,500E,25,225,Control,Control,N/A,0,0,0,0,0,0,261.22,5.565348417
1070,"Matthews et al. (2023), B5",Control.,Bare,None,D,New Zealand,500E,25,225,Control,Control,N/A,0,0,0,0,0,0,261.52,5.566499673
1071,"Matthews et al. (2023), B6",Control.,Bare,None,D,New Zealand,500E,25,225,Control,Control,N/A,0,0,0,0,0,0,262.43,5.569992763
1072,"Matthews et al. (2023), B7",Control.,Bare,None,D,New Zealand,500E,25,225,Control,Control,N/A,0,0,0,0,0,0,261.75,5.567391378
1073,"Matthews et al. (2023), B8",Control.,Bare,None,D,New Zealand,500E,25,225,Control,Control,N/A,0,0,0,0,0,0,259.96,5.56053739
1074,"Matthews et al. (2023), B9",Control.,Bare,None,D,New Zealand,500E,25,225,Control,Control,N/A,0,0,0,0,0,0,263.67,5.574700597
1075,"Matthews et al. (2023), B10",Control.,Bare,None,D,New Zealand,500E,25,225,Control,Control,N/A,0,0,0,0,0,0,259.62,5.559213246
1076,"Matthews et al. (2023), B11",Control.,Bare,None,D,New Zealand,500E,25,225,Control,Control,N/A,0,0,0,0,0,0,261.99,5.568294503
1077,"Matthews et al. (2023), B12",Control.,Bare,None,D,New Zealand,500E,25,225,Control,Control,N/A,0,0,0,0,0,0,262.15,5.568925633
1078,"Matthews et al. (2023), CS1",,Embedded,None,D,New Zealand,500E,25,225,IC,External stainless steel bars,Sandblasting,300,26,3.5,3.84,460,0.24,253.76,5.536402337
1079,"Matthews et al. (2023), CS2",,Embedded,None,D,New Zealand,500E,25,225,IC,External stainless steel bars,Sandblasting,300,65,3.5,11.32,460,0.708,232.93,5.450724241
1080,"Matthews et al. (2023), CS3",,Embedded,None,D,New Zealand,500E,25,225,IC,External stainless steel bars,Sandblasting,300,131,3.5,24.27,460,1.517,186.87,5.230401415
1081,"Matthews et al. (2023), CS4",,Embedded,None,D,New Zealand,500E,25,225,IC,External stainless steel bars,Sandblasting,1500,5,3.5,5.09,460,0.318,254,5.537342928
1082,"Matthews et al. (2023), CS5",,Embedded,None,D,New Zealand,500E,25,225,IC,External stainless steel bars,Sandblasting,1500,13,3.5,12.34,460,0.771,238.28,5.473432603
1083,"Matthews et al. (2023), CS6",,Embedded,None,D,New Zealand,500E,25,225,IC,External stainless steel bars,Sandblasting,1500,26,3.5,15.16,460,0.947,227,5.42496896
1084,"Matthews et al. (2023), CS7",,Embedded,None,D,New Zealand,500E,25,225,IC,External stainless steel bars,Sandblasting,300,26,3.5,3.17,460,0.198,254.28,5.538432089
1085,"Matthews et al. (2023), CS8",,Embedded,None,D,New Zealand,500E,25,225,IC,External stainless steel bars,Sandblasting,300,65,3.5,10.88,460,0.68,235.19,5.460379667
1086,"Matthews et al. (2023), CS9",,Embedded,None,D,New Zealand,500E,25,225,IC,External stainless steel bars,Sandblasting,300,131,3.5,23.06,460,1.441,196,5.278095271
1087,"Matthews et al. (2023), CS10",,Embedded,None,D,New Zealand,500E,25,225,IC,External stainless steel bars,Sandblasting,1500,5,3.5,4.26,460,0.266,254.4,5.538921982
1088,"Matthews et al. (2023), CS11",,Embedded,None,D,New Zealand,500E,25,225,IC,External stainless steel bars,Sandblasting,1500,13,3.5,10.14,460,0.634,237.75,5.471231899
1089,"Matthews et al. (2023), CS12",,Embedded,None,D,New Zealand,500E,25,225,IC,External stainless steel bars,Sandblasting,1500,26,3.5,16.58,460,1.036,225.31,5.417485221
1090,"Matthews et al. (2023), WD1",,Embedded,None,D,New Zealand,500E,25,225,IC,External stainless steel bars,Sandblasting,300,26,3.5,2.86,460,0.179,256.31,5.546405596
1091,"Matthews et al. (2023), WD2",,Embedded,None,D,New Zealand,500E,25,225,IC,External stainless steel bars,Sandblasting,300,65,3.5,5.93,460,0.371,248.37,5.51492722
1092,"Matthews et al. (2023), WD3",,Embedded,None,D,New Zealand,500E,25,225,IC,External stainless steel bars,Sandblasting,300,131,3.5,11.16,460,0.698,234.09,5.455699676
1093,"Matthews et al. (2023), WD4",,Embedded,None,D,New Zealand,500E,25,225,IC,External stainless steel bars,Sandblasting,1500,5,3.5,3.64,460,0.228,257.18,5.54976573
1094,"Matthews et al. (2023), WD5",,Embedded,None,D,New Zealand,500E,25,225,IC,External stainless steel bars,Sandblasting,1500,13,3.5,7.26,460,0.454,245.2,5.502053812
1095,"Matthews et al. (2023), WD6",,Embedded,None,D,New Zealand,500E,25,225,IC,External stainless steel bars,Sandblasting,1500,26,3.5,12.14,460,0.759,238.86,5.475874257
1096,"Matthews et al. (2023), WD7",,Embedded,None,D,New Zealand,500E,25,225,IC,External stainless steel bars,Sandblasting,300,26,3.5,2.26,460,0.141,258.27,5.553995482
1097,"Matthews et al. (2023), WD8",,Embedded,None,D,New Zealand,500E,25,225,IC,External stainless steel bars,Sandblasting,300,65,3.5,6.75,460,0.422,245.02,5.501328412
1098,"Matthews et al. (2023), WD9",,Embedded,None,D,New Zealand,500E,25,225,IC,External stainless steel bars,Sandblasting,300,131,3.5,14.7,460,0.919,223.42,5.409041323
1099,"Matthews et al. (2023), WD10",,Embedded,None,D,New Zealand,500E,25,225,IC,External stainless steel bars,Sandblasting,1500,5,3.5,2.58,460,0.161,255.84,5.54454365
1100,"Matthews et al. (2023), WD11",,Embedded,None,D,New Zealand,500E,25,225,IC,External stainless steel bars,Sandblasting,1500,13,3.5,7.26,460,0.454,248.15,5.514030178
1101,"Matthews et al. (2023), WD12",,Embedded,None,D,New Zealand,500E,25,225,IC,External stainless steel bars,Sandblasting,1500,26,3.5,10.28,460,0.642,235.47,5.461575872
1102,"Matthews et al. (2023), CS-MC-L1-3B",,Embedded,Pre-loaded,D,New Zealand,500E,25,225,IC,External stainless steel bars,Sandblasting,200,20,3.5,4.78,460,0.299,248.4,5.51503874
1103,"Matthews et al. (2023), CS-MC-L1-5A",,Embedded,Pre-loaded,D,New Zealand,500E,25,225,IC,External stainless steel bars,Sandblasting,200,20,3.5,5.91,460,0.369,248.81,5.516669859
1104,"Matthews et al. (2023), CS-MC-L1-5B",,Embedded,Pre-loaded,D,New Zealand,500E,25,225,IC,External stainless steel bars,Sandblasting,200,20,3.5,4.72,460,0.295,247.96,5.513258167
1105,"Matthews et al. (2023), CS-MC-L1-7A",,Embedded,Pre-loaded,D,New Zealand,500E,25,225,IC,External stainless steel bars,Sandblasting,200,20,3.5,5.29,460,0.33,245.78,5.504439675
1106,"Matthews et al. (2023), CS-MC-L1-9A",,Embedded,Pre-loaded,D,New Zealand,500E,25,225,IC,External stainless steel bars,Sandblasting,200,20,3.5,4.95,460,0.309,253.64,5.535925401
1107,"Matthews et al. (2023), CS-MC-L1-11A",,Embedded,Pre-loaded,D,New Zealand,500E,25,225,IC,External stainless steel bars,Sandblasting,200,20,3.5,4.89,460,0.306,248.84,5.516827802
1108,"Matthews et al. (2023), CS-MC-L1-13A",,Embedded,Pre-loaded,D,New Zealand,500E,25,225,IC,External stainless steel bars,Sandblasting,200,20,3.5,5.51,460,0.345,252.51,5.531435803
1109,"Matthews et al. (2023), CS-MC-L1-15A",,Embedded,Pre-loaded,D,New Zealand,500E,25,225,IC,External stainless steel bars,Sandblasting,200,20,3.5,5,460,0.313,256.7,5.54789718
1110,"Matthews et al. (2023), CS-MC-L1-15B",,Embedded,Pre-loaded,D,New Zealand,500E,25,225,IC,External stainless steel bars,Sandblasting,200,20,3.5,5.51,460,0.345,250.16,5.522109507
1111,"Matthews et al. (2023), CS-MC-L1-17A",,Embedded,Pre-loaded,D,New Zealand,500E,25,225,IC,External stainless steel bars,Sandblasting,200,20,3.5,4.55,460,0.284,251.57,5.527730026
1112,"Matthews et al. (2023), CS-MC-L1-17B",,Embedded,Pre-loaded,D,New Zealand,500E,25,225,IC,External stainless steel bars,Sandblasting,200,20,3.5,4.95,460,0.309,245.34,5.502625031
1113,"Matthews et al. (2023), 300CS-MC-L2-1B",,Embedded,Pre-loaded,D,New Zealand,500E,25,225,IC,External stainless steel bars,Sandblasting,300,13,3.5,5.46,460,0.341,248.06,5.513671862
1114,"Matthews et al. (2023), 300CS-MC-L2-3B",,Embedded,Pre-loaded,D,New Zealand,500E,25,225,IC,External stainless steel bars,Sandblasting,300,13,3.5,5.51,460,0.345,248.07,5.513714189
1115,"Matthews et al. (2023), 300CS-MC-L2-5B",,Embedded,Pre-loaded,D,New Zealand,500E,25,225,IC,External stainless steel bars,Sandblasting,300,13,3.5,6.47,460,0.405,251.07,5.525751301
1116,"Matthews et al. (2023), 300CS-MC-L2-7A",,Embedded,Pre-loaded,D,New Zealand,500E,25,225,IC,External stainless steel bars,Sandblasting,300,13,3.5,5.12,460,0.32,244.53,5.49934209
1117,"Matthews et al. (2023), 300CS-MC-L2-7B",,Embedded,Pre-loaded,D,New Zealand,500E,25,225,IC,External stainless steel bars,Sandblasting,300,13,3.5,4.95,460,0.309,245.93,5.505029051
1118,"Matthews et al. (2023), 300CS-MC-L2-9A",,Embedded,Pre-loaded,D,New Zealand,500E,25,225,IC,External stainless steel bars,Sandblasting,300,13,3.5,5.06,460,0.316,250.36,5.522910666
1119,"Matthews et al. (2023), 300CS-MC-L2-9B",,Embedded,Pre-loaded,D,New Zealand,500E,25,225,IC,External stainless steel bars,Sandblasting,300,13,3.5,5.34,460,0.334,251.07,5.525747318
1120,"Matthews et al. (2023), 300CS-MC-L2-11A",,Embedded,Pre-loaded,D,New Zealand,500E,25,225,IC,External stainless steel bars,Sandblasting,300,13,3.5,4.95,460,0.309,251.18,5.526155083
1121,"Matthews et al. (2023), 300CS-MC-L2-11B",,Embedded,Pre-loaded,D,New Zealand,500E,25,225,IC,External stainless steel bars,Sandblasting,300,13,3.5,4.78,460,0.299,251.77,5.528498893
1122,"Matthews et al. (2023), 300CS-MC-L2-13B",,Embedded,Pre-loaded,D,New Zealand,500E,25,225,IC,External stainless steel bars,Sandblasting,300,13,3.5,4.44,460,0.277,250.39,5.523023696
1123,"Matthews et al. (2023), 300CS-MC-L2-15A",,Embedded,Pre-loaded,D,New Zealand,500E,25,225,IC,External stainless steel bars,Sandblasting,300,13,3.5,5.17,460,0.323,249.17,5.518152652
1124,"Matthews et al. (2023), 300CS-MC-L2-15B",,Embedded,Pre-loaded,D,New Zealand,500E,25,225,IC,External stainless steel bars,Sandblasting,300,13,3.5,5.17,460,0.323,252.58,5.531730802
1125,"Matthews et al. (2023), 300CS-MC-L2-17A",,Embedded,Pre-loaded,D,New Zealand,500E,25,225,IC,External stainless steel bars,Sandblasting,300,13,3.5,4.44,460,0.277,251.01,5.525507121
1126,"Matthews et al. (2023), 300CS-MC-L2-17B",,Embedded,Pre-loaded,D,New Zealand,500E,25,225,IC,External stainless steel bars,Sandblasting,300,13,3.5,4.44,460,0.277,249.23,5.518375764
1127,"Matthews et al. (2023), CS-MC-S1-1A",,Embedded,Pre-loaded,D,New Zealand,500E,25,225,IC,External stainless steel bars,Sandblasting,200,123,3.5,10.72,460,0.67,227.06,5.4252143
1128,"Matthews et al. (2023), CS-MC-S1-3A",,Embedded,Pre-loaded,D,New Zealand,500E,25,225,IC,External stainless steel bars,Sandblasting,200,123,3.5,12.52,460,0.783,216.52,5.377692159
1129,"Matthews et al. (2023), CS-MC-S1-3B",,Embedded,Pre-loaded,D,New Zealand,500E,25,225,IC,External stainless steel bars,Sandblasting,200,123,3.5,9.08,460,0.567,234.02,5.455395044
1130,"Matthews et al. (2023), CS-MC-S1-5A",,Embedded,Pre-loaded,D,New Zealand,500E,25,225,IC,External stainless steel bars,Sandblasting,200,123,3.5,10.83,460,0.677,235.12,5.460079435
1131,"Matthews et al. (2023), CS-MC-S1-5B",,Embedded,Pre-loaded,D,New Zealand,500E,25,225,IC,External stainless steel bars,Sandblasting,200,123,3.5,10.77,460,0.673,225.6,5.4187418
1132,"Matthews et al. (2023), CS-MC-S1-7A",,Embedded,Pre-loaded,D,New Zealand,500E,25,225,IC,External stainless steel bars,Sandblasting,200,123,3.5,8,460,0.5,239.61,5.479000499
1133,"Matthews et al. (2023), CS-MC-S1-7B",,Embedded,Pre-loaded,D,New Zealand,500E,25,225,IC,External stainless steel bars,Sandblasting,200,123,3.5,10.55,460,0.659,221.15,5.3988611
1134,"Matthews et al. (2023), CS-MC-S1-9A",,Embedded,Pre-loaded,D,New Zealand,500E,25,225,IC,External stainless steel bars,Sandblasting,200,123,3.5,9.36,460,0.585,238.69,5.475148881
1135,"Matthews et al. (2023), CS-MC-S1-9B",,Embedded,Pre-loaded,D,New Zealand,500E,25,225,IC,External stainless steel bars,Sandblasting,200,123,3.5,12.47,460,0.779,227.35,5.426469127
1136,"Matthews et al. (2023), CS-MC-S1-11A",,Embedded,Pre-loaded,D,New Zealand,500E,25,225,IC,External stainless steel bars,Sandblasting,200,123,3.5,29.54,460,1.847,236.77,5.467078225
1137,"Matthews et al. (2023), CS-MC-S1-13A",,Embedded,Pre-loaded,D,New Zealand,500E,25,225,IC,External stainless steel bars,Sandblasting,200,123,3.5,9.19,460,0.574,240.49,5.482667281
1138,"Matthews et al. (2023), CS-MC-S1-17A",,Embedded,Pre-loaded,D,New Zealand,500E,25,225,IC,External stainless steel bars,Sandblasting,200,123,3.5,9.08,460,0.567,231.85,5.446072927
1139,"Matthews et al. (2023), CS-MC-S1-17B",,Embedded,Pre-loaded,D,New Zealand,500E,25,225,IC,External stainless steel bars,Sandblasting,200,123,3.5,12.3,460,0.769,221.84,5.401969474
1140,"Matthews et al. (2023), 300CS-MC-S2-1A",,Embedded,Pre-loaded,D,New Zealand,500E,25,225,IC,External stainless steel bars,Sandblasting,300,82,3.5,10.21,461,0.638,233.86,5.454721363
1141,"Matthews et al. (2023), 300CS-MC-S2-1B",,Embedded,Pre-loaded,D,New Zealand,500E,25,225,IC,External stainless steel bars,Sandblasting,300,82,3.5,13.2,462,0.825,221.81,5.401806282
1142,"Matthews et al. (2023), 300CS-MC-S2-3A",,Embedded,Pre-loaded,D,New Zealand,500E,25,225,IC,External stainless steel bars,Sandblasting,300,82,3.5,12.69,463,0.793,205.24,5.32417759
1143,"Matthews et al. (2023), 300CS-MC-S2-3B",,Embedded,Pre-loaded,D,New Zealand,500E,25,225,IC,External stainless steel bars,Sandblasting,300,82,3.5,8.91,464,0.557,225.54,5.418513932
1144,"Matthews et al. (2023), 300CS-MC-S2-5A",,Embedded,Pre-loaded,D,New Zealand,500E,25,225,IC,External stainless steel bars,Sandblasting,300,82,3.5,9.64,465,0.603,234.19,5.456140865
1145,"Matthews et al. (2023), 300CS-MC-S2-5B",,Embedded,Pre-loaded,D,New Zealand,500E,25,225,IC,External stainless steel bars,Sandblasting,300,82,3.5,9.25,466,0.578,237.43,5.469874107
1146,"Matthews et al. (2023), 300CS-MC-S2-7A",,Embedded,Pre-loaded,D,New Zealand,500E,25,225,IC,External stainless steel bars,Sandblasting,300,82,3.5,17.22,467,1.076,203.59,5.316112097
1147,"Matthews et al. (2023), 300CS-MC-S2-9A",,Embedded,Pre-loaded,D,New Zealand,500E,25,225,IC,External stainless steel bars,Sandblasting,300,82,3.5,8.57,469,0.535,237.37,5.469613365
1148,"Matthews et al. (2023), 300CS-MC-S2-9B",,Embedded,Pre-loaded,D,New Zealand,500E,25,225,IC,External stainless steel bars,Sandblasting,300,82,3.5,14.28,470,0.892,213.69,5.364537598
1149,"Matthews et al. (2023), 300CS-MC-S2-11A",,Embedded,Pre-loaded,D,New Zealand,500E,25,225,IC,External stainless steel bars,Sandblasting,300,82,3.5,8.91,471,0.557,237.35,5.469529104
1150,"Matthews et al. (2023), 300CS-MC-S2-11B",,Embedded,Pre-loaded,D,New Zealand,500E,25,225,IC,External stainless steel bars,Sandblasting,300,82,3.5,10.55,472,0.659,237.06,5.468306524
1151,"Matthews et al. (2023), 300CS-MC-S2-13A",,Embedded,Pre-loaded,D,New Zealand,500E,25,225,IC,External stainless steel bars,Sandblasting,300,82,3.5,8.57,473,0.535,239.82,5.479882387
1152,"Matthews et al. (2023), 300CS-MC-S2-15A",,Embedded,Pre-loaded,D,New Zealand,500E,25,225,IC,External stainless steel bars,Sandblasting,300,82,3.5,9.58,475,0.599,236.56,5.466193844
1153,"Matthews et al. (2023), 300CS-MC-S2-15B",,Embedded,Pre-loaded,D,New Zealand,500E,25,225,IC,External stainless steel bars,Sandblasting,300,82,3.5,18.97,476,1.186,150.86,5.016369489
1154,"Matthews et al. (2023), 300CS-MC-S2-16A",,Embedded,Pre-loaded,D,New Zealand,500E,25,225,IC,External stainless steel bars,Sandblasting,300,82,3.5,11.9,477,0.744,200.09,5.298758269
1155,"Matthews et al. (2023), WD-UC-L1-1A",,Embedded,Pre-loaded,D,New Zealand,500E,25,225,IC,External stainless steel bars,Sandblasting,200,20,3.5,5.29,460,0.33,250.67,5.524118184
1156,"Matthews et al. (2023), WD-UC-L1-1B",,Embedded,Pre-loaded,D,New Zealand,500E,25,225,IC,External stainless steel bars,Sandblasting,200,20,3.5,4.89,460,0.306,251.24,5.526421394
1157,"Matthews et al. (2023), WD-UC-L1-3B",,Embedded,Pre-loaded,D,New Zealand,500E,25,225,IC,External stainless steel bars,Sandblasting,200,20,3.5,4.89,460,0.306,248.73,5.516385258
1158,"Matthews et al. (2023), WD-UC-L1-5A",,Embedded,Pre-loaded,D,New Zealand,500E,25,225,IC,External stainless steel bars,Sandblasting,200,20,3.5,5.4,460,0.338,245.95,5.505120945
1159,"Matthews et al. (2023), WD-UC-L1-5B",,Embedded,Pre-loaded,D,New Zealand,500E,25,225,IC,External stainless steel bars,Sandblasting,200,20,3.5,4.83,460,0.302,246,5.50534495
1160,"Matthews et al. (2023), WD-UC-L1-7A",,Embedded,Pre-loaded,D,New Zealand,500E,25,225,IC,External stainless steel bars,Sandblasting,200,20,3.5,4.89,460,0.306,244.52,5.49927952
1161,"Matthews et al. (2023), WD-UC-L1-7B",,Embedded,Pre-loaded,D,New Zealand,500E,25,225,IC,External stainless steel bars,Sandblasting,200,20,3.5,4.95,460,0.309,241.66,5.487527228
1162,"Matthews et al. (2023), WD-UC-L1-9A",,Embedded,Pre-loaded,D,New Zealand,500E,25,225,IC,External stainless steel bars,Sandblasting,200,20,3.5,4.89,460,0.306,247.73,5.512321682
1163,"Matthews et al. (2023), WD-UC-L1-9B",,Embedded,Pre-loaded,D,New Zealand,500E,25,225,IC,External stainless steel bars,Sandblasting,200,20,3.5,4.61,460,0.288,242.97,5.492924808
1164,"Matthews et al. (2023), WD-UC-L1-11A",,Embedded,Pre-loaded,D,New Zealand,500E,25,225,IC,External stainless steel bars,Sandblasting,200,20,3.5,5.34,460,0.334,245.19,5.502028526
1165,"Matthews et al. (2023), WD-UC-L1-11B",,Embedded,Pre-loaded,D,New Zealand,500E,25,225,IC,External stainless steel bars,Sandblasting,200,20,3.5,4.83,460,0.302,245.05,5.501461863
1166,"Matthews et al. (2023), WD-UC-L1-13A",,Embedded,Pre-loaded,D,New Zealand,500E,25,225,IC,External stainless steel bars,Sandblasting,200,20,3.5,4.66,460,0.292,245.96,5.5051738
1167,"Matthews et al. (2023), WD-UC-L1-13B",,Embedded,Pre-loaded,D,New Zealand,500E,25,225,IC,External stainless steel bars,Sandblasting,200,20,3.5,4.44,460,0.277,246.08,5.505644089
1168,"Matthews et al. (2023), WD-UC-L1-15A",,Embedded,Pre-loaded,D,New Zealand,500E,25,225,IC,External stainless steel bars,Sandblasting,200,20,3.5,4.78,460,0.299,246.58,5.507667424
1169,"Matthews et al. (2023), WD-UC-L1-15B",,Embedded,Pre-loaded,D,New Zealand,500E,25,225,IC,External stainless steel bars,Sandblasting,200,20,3.5,3.7,460,0.231,244.97,5.501137387
1170,"Matthews et al. (2023), WD-UC-L1-17A",,Embedded,Pre-loaded,D,New Zealand,500E,25,225,IC,External stainless steel bars,Sandblasting,200,20,3.5,5.46,460,0.341,248.96,5.517292643
1171,"Matthews et al. (2023), WD-UC-L1-17B",,Embedded,Pre-loaded,D,New Zealand,500E,25,225,IC,External stainless steel bars,Sandblasting,200,20,3.5,5.06,460,0.316,246.62,5.507854367
1172,"Matthews et al. (2023), 300WD-UC-L2-2.95-1B",,Embedded,Pre-loaded,D,New Zealand,500E,25,225,IC,External stainless steel bars,Sandblasting,300,13,3.5,5.34,460,0.334,243.16,5.493706503
1173,"Matthews et al. (2023), 300WD-UC-L2-2.95-3B",,Embedded,Pre-loaded,D,New Zealand,500E,25,225,IC,External stainless steel bars,Sandblasting,300,13,3.5,4.95,460,0.309,244.41,5.498860645
1174,"Matthews et al. (2023), 300WD-UC-L2-2.95-3C",,Embedded,Pre-loaded,D,New Zealand,500E,25,215,IC,External stainless steel bars,Sandblasting,300,13,3.5,4.72,460,0.295,246.94,5.509153086
1175,"Matthews et al. (2023), 300WD-UC-L2-2.95-5A",,Embedded,Pre-loaded,D,New Zealand,500E,25,225,IC,External stainless steel bars,Sandblasting,300,13,3.5,3.87,460,0.242,247.03,5.509518288
1176,"Matthews et al. (2023), 300WD-UC-L2-2.95-5C",,Embedded,Pre-loaded,D,New Zealand,500E,25,215,IC,External stainless steel bars,Sandblasting,300,13,3.5,4.78,460,0.299,247.82,5.51271801
1177,"Matthews et al. (2023), 300WD-UC-L2-2.95-7A",,Embedded,Pre-loaded,D,New Zealand,500E,25,225,IC,External stainless steel bars,Sandblasting,300,13,3.5,4.5,460,0.281,247.79,5.51257677
1178,"Matthews et al. (2023), 300WD-UC-L2-2.95-7B",,Embedded,Pre-loaded,D,New Zealand,500E,25,225,IC,External stainless steel bars,Sandblasting,300,13,3.5,3.99,460,0.249,248.5,5.515424334
1179,"Matthews et al. (2023), 300WD-UC-L2-2.95-7C",,Embedded,Pre-loaded,D,New Zealand,500E,25,215,IC,External stainless steel bars,Sandblasting,300,13,3.5,3.82,460,0.239,248.01,5.513474713
1180,"Matthews et al. (2023), 300WD-UC-L2-2.95-9A",,Embedded,Pre-loaded,D,New Zealand,500E,25,225,IC,External stainless steel bars,Sandblasting,300,13,3.5,4.44,460,0.277,247.09,5.50976276
1181,"Matthews et al. (2023), 300WD-UC-L2-2.95-9B",,Embedded,Pre-loaded,D,New Zealand,500E,25,225,IC,External stainless steel bars,Sandblasting,300,13,3.5,4.33,460,0.27,245.77,5.504390443
1182,"Matthews et al. (2023), 300WD-UC-L2-2.95-11A",,Embedded,Pre-loaded,D,New Zealand,500E,25,225,IC,External stainless steel bars,Sandblasting,300,13,3.5,4.95,460,0.309,244.38,5.498722754
1183,"Matthews et al. (2023), 300WD-UC-L2-2.95-11B",,Embedded,Pre-loaded,D,New Zealand,500E,25,225,IC,External stainless steel bars,Sandblasting,300,13,3.5,4.78,460,0.299,243.39,5.494660576
1184,"Matthews et al. (2023), 300WD-UC-L2-2.95-11C",,Embedded,Pre-loaded,D,New Zealand,500E,25,215,IC,External stainless steel bars,Sandblasting,300,13,3.5,5.12,460,0.32,245.84,5.504661393
1185,"Matthews et al. (2023), 300WD-UC-L2-2.95-13A",,Embedded,Pre-loaded,D,New Zealand,500E,25,225,IC,External stainless steel bars,Sandblasting,300,13,3.5,4.66,460,0.292,246.45,5.507170089
1186,"Matthews et al. (2023), 300WD-UC-L2-2.95-13B",,Embedded,Pre-loaded,D,New Zealand,500E,25,225,IC,External stainless steel bars,Sandblasting,300,13,3.5,4.5,460,0.281,247.73,5.512324911
1187,"Matthews et al. (2023), 300WD-UC-L2-2.95-13C",,Embedded,Pre-loaded,D,New Zealand,500E,25,215,IC,External stainless steel bars,Sandblasting,300,13,3.5,4.55,460,0.284,246.2,5.506124717
1188,"Matthews et al. (2023), 300WD-UC-L2-2.95-15A",,Embedded,Pre-loaded,D,New Zealand,500E,25,225,IC,External stainless steel bars,Sandblasting,300,13,3.5,4.21,460,0.263,246.4,5.506950144
1189,"Matthews et al. (2023), 300WD-UC-L2-2.95-15B",,Embedded,Pre-loaded,D,New Zealand,500E,25,225,IC,External stainless steel bars,Sandblasting,300,13,3.5,4.16,460,0.26,244.1,5.497589858
1190,"Matthews et al. (2023), 300WD-UC-L2-2.95-17B",,Embedded,Pre-loaded,D,New Zealand,500E,25,225,IC,External stainless steel bars,Sandblasting,300,13,3.5,4.44,460,0.277,245.83,5.504645935
1191,"Matthews et al. (2023), 300WD-UC-L2-2.95-17C",,Embedded,Pre-loaded,D,New Zealand,500E,25,215,IC,External stainless steel bars,Sandblasting,300,13,3.5,4.5,460,0.281,245.6,5.503703382
1192,"Matthews et al. (2023), WD-MC-L1-1B",,Embedded,Pre-loaded,D,New Zealand,500E,25,225,IC,External stainless steel bars,Sandblasting,200,20,3.5,4.04,460,0.253,254.87,5.54076499
1193,"Matthews et al. (2023), WD-MC-L1-3A",,Embedded,Pre-loaded,D,New Zealand,500E,25,225,IC,External stainless steel bars,Sandblasting,200,20,3.5,4.78,460,0.299,249.15,5.518048703
1194,"Matthews et al. (2023), WD-MC-L1-3B",,Embedded,Pre-loaded,D,New Zealand,500E,25,225,IC,External stainless steel bars,Sandblasting,200,20,3.5,4.95,460,0.309,245.57,5.503588147
1195,"Matthews et al. (2023), WD-MC-L1-5A",,Embedded,Pre-loaded,D,New Zealand,500E,25,225,IC,External stainless steel bars,Sandblasting,200,20,3.5,4.5,460,0.281,250.29,5.522636626
1196,"Matthews et al. (2023), WD-MC-L1-5B",,Embedded,Pre-loaded,D,New Zealand,500E,25,225,IC,External stainless steel bars,Sandblasting,200,20,3.5,5,460,0.313,251.09,5.525791527
1197,"Matthews et al. (2023), WD-MC-L1-7B",,Embedded,Pre-loaded,D,New Zealand,500E,25,225,IC,External stainless steel bars,Sandblasting,200,20,3.5,4.78,460,0.299,250.49,5.523432573
1198,"Matthews et al. (2023), WD-MC-L1-9B",,Embedded,Pre-loaded,D,New Zealand,500E,25,225,IC,External stainless steel bars,Sandblasting,200,20,3.5,4.33,460,0.27,242.74,5.491976493
1199,"Matthews et al. (2023), WD-MC-L1-11B",,Embedded,Pre-loaded,D,New Zealand,500E,25,225,IC,External stainless steel bars,Sandblasting,200,20,3.5,5.4,460,0.338,251.44,5.527215926
1200,"Matthews et al. (2023), WD-MC-L1-13A",,Embedded,Pre-loaded,D,New Zealand,500E,25,225,IC,External stainless steel bars,Sandblasting,200,20,3.5,4.83,460,0.302,252.59,5.531747826
