Repository: bma114/corroded-steel-machine-learning

## 1.	Project Description
This is an example implementation of nine predictive machine learning models used to estimate the yield force capacity of corroded steel bars. The models use an extensive database of 1,349 monotonic tensile tests collected from 26 experimental campaigns available in the literature. The models included in this repository are:

Network-Based Models:

* Artificial Neural Network (ANN).
* Adaptive-Neuro Fuzzy Inference System (ANFIS).


Tree-Based Ensemble Learning Models:
* Gradient Boosting Regression Trees (GBRT).
* Random Forest (RF).
* CatBoost Regression (CBR).


Kernel Machines:
* Gaussian Process Regression (GPR).
* Support Vector Regression (SVR).

File: Data.csv (part 7 of 7)
No. ,"Author, Specimen Name ",Comments ,Specimen_Type,Load_History,Bar_Type,Steel_Origin,Bar_Grade,Nominal Diameter,Gauge Length,Corrosion_Method,Cathode_Type,Cleaning_Method,Current Density,Exposure Duration,Solution Concentration,Mass Loss,Corroded Length,Corrosion Penetration Depth,Fy,ln(Fy)
1201,"Matthews et al. (2023), WD-MC-L1-13B",,Embedded,Pre-loaded,D,New Zealand,500E,25,225,IC,External stainless steel bars,Sandblasting,200,20,3.5,4.27,460,0.267,253.05,5.533582356
1202,"Matthews et al. (2023), WD-MC-L1-15B",,Embedded,Pre-loaded,D,New Zealand,500E,25,225,IC,External stainless steel bars,Sandblasting,200,20,3.5,3.76,460,0.235,251.46,5.527295464
1203,"Matthews et al. (2023), WD-MC-L1-17B",,Embedded,Pre-loaded,D,New Zealand,500E,25,225,IC,External stainless steel bars,Sandblasting,200,20,3.5,3.76,460,0.235,249.7,5.520259396
1204,"Matthews et al. (2023), 300WD-MC-L2-3B",,Embedded,Pre-loaded,D,New Zealand,500E,25,225,IC,External stainless steel bars,Sandblasting,300,13,3.5,3.08,460,0.193,249.18,5.518185158
1205,"Matthews et al. (2023), 300WD-MC-L2-5A",,Embedded,Pre-loaded,D,New Zealand,500E,25,225,IC,External stainless steel bars,Sandblasting,300,13,3.5,4.27,460,0.267,251.2,5.526251027
1206,"Matthews et al. (2023), 300WD-MC-L2-5B",,Embedded,Pre-loaded,D,New Zealand,500E,25,225,IC,External stainless steel bars,Sandblasting,300,13,3.5,3.99,460,0.249,250.18,5.522185056
1207,"Matthews et al. (2023), 300WD-MC-L2-7A",,Embedded,Pre-loaded,D,New Zealand,500E,25,225,IC,External stainless steel bars,Sandblasting,300,13,3.5,4.27,460,0.267,252.83,5.532712184
1208,"Matthews et al. (2023), 300WD-MC-L2-11B",,Embedded,Pre-loaded,D,New Zealand,500E,25,225,IC,External stainless steel bars,Sandblasting,300,13,3.5,4.27,460,0.267,251.86,5.528871392
1209,"Matthews et al. (2023), 300WD-MC-L2-13A",,Embedded,Pre-loaded,D,New Zealand,500E,25,225,IC,External stainless steel bars,Sandblasting,300,13,3.5,4.89,460,0.306,252.73,5.53231856
1210,"Matthews et al. (2023), 300WD-MC-L2-13B",,Embedded,Pre-loaded,D,New Zealand,500E,25,225,IC,External stainless steel bars,Sandblasting,300,13,3.5,4.61,460,0.288,252.78,5.532537347
1211,"Matthews et al. (2023), 300WD-MC-L2-15A",,Embedded,Pre-loaded,D,New Zealand,500E,25,225,IC,External stainless steel bars,Sandblasting,300,13,3.5,4.95,460,0.309,252.45,5.531207268
1212,"Matthews et al. (2023), 300WD-MC-L2-15B",,Embedded,Pre-loaded,D,New Zealand,500E,25,225,IC,External stainless steel bars,Sandblasting,300,13,3.5,4.72,460,0.295,252.59,5.531779498
1213,"Matthews et al. (2023), 300WD-MC-L2-17A",,Embedded,Pre-loaded,D,New Zealand,500E,25,225,IC,External stainless steel bars,Sandblasting,300,13,3.5,4.89,460,0.306,250.14,5.522009567
1214,"Matthews et al. (2023), 300WD-MC-L2-17B",,Embedded,Pre-loaded,D,New Zealand,500E,25,225,IC,External stainless steel bars,Sandblasting,300,13,3.5,4.72,460,0.295,250.06,5.521712486
1215,"Matthews et al. (2023), WD-UC-M1-1A",,Embedded,Pre-loaded,D,New Zealand,500E,25,225,IC,External stainless steel bars,Sandblasting,200,69,3.5,7.55,460,0.472,234.33,5.456718429
1216,"Matthews et al. (2023), WD-UC-M1-1B",,Embedded,Pre-loaded,D,New Zealand,500E,25,225,IC,External stainless steel bars,Sandblasting,200,69,3.5,7.61,460,0.475,236.53,5.466083083
1217,"Matthews et al. (2023), WD-UC-M1-3A",,Embedded,Pre-loaded,D,New Zealand,500E,25,225,IC,External stainless steel bars,Sandblasting,200,69,3.5,8.91,460,0.557,241.46,5.486704242
1218,"Matthews et al. (2023), WD-UC-M1-3B",,Embedded,Pre-loaded,D,New Zealand,500E,25,225,IC,External stainless steel bars,Sandblasting,200,69,3.5,11.68,460,0.73,215.26,5.371844742
1219,"Matthews et al. (2023), WD-UC-M1-5A",,Embedded,Pre-loaded,D,New Zealand,500E,25,225,IC,External stainless steel bars,Sandblasting,200,69,3.5,5.97,460,0.373,242.99,5.493005475
1220,"Matthews et al. (2023), WD-UC-M1-5B",,Embedded,Pre-loaded,D,New Zealand,500E,25,225,IC,External stainless steel bars,Sandblasting,200,69,3.5,4.38,460,0.274,242.73,5.491935707
1221,"Matthews et al. (2023), WD-UC-M1-7A",,Embedded,Pre-loaded,D,New Zealand,500E,25,225,IC,External stainless steel bars,Sandblasting,200,69,3.5,8.28,460,0.518,244.78,5.50033983
1222,"Matthews et al. (2023), WD-UC-M1-7B",,Embedded,Pre-loaded,D,New Zealand,500E,25,225,IC,External stainless steel bars,Sandblasting,200,69,3.5,8.91,460,0.557,235.47,5.461583517
1223,"Matthews et al. (2023), WD-UC-M1-9A",,Embedded,Pre-loaded,D,New Zealand,500E,25,225,IC,External stainless steel bars,Sandblasting,200,69,3.5,6.81,460,0.426,243.54,5.495263544
1224,"Matthews et al. (2023), WD-UC-M1-9B",,Embedded,Pre-loaded,D,New Zealand,500E,25,225,IC,External stainless steel bars,Sandblasting,200,69,3.5,6.53,460,0.408,241.14,5.485373531
1225,"Matthews et al. (2023), WD-UC-M1-11A",,Embedded,Pre-loaded,D,New Zealand,500E,25,225,IC,External stainless steel bars,Sandblasting,200,69,3.5,7.32,460,0.458,240.86,5.484205472
1226,"Matthews et al. (2023), WD-UC-M1-11B",,Embedded,Pre-loaded,D,New Zealand,500E,25,225,IC,External stainless steel bars,Sandblasting,200,69,3.5,7.66,460,0.479,234.05,5.455518959
1227,"Matthews et al. (2023), WD-UC-M1-13A",,Embedded,Pre-loaded,D,New Zealand,500E,25,225,IC,External stainless steel bars,Sandblasting,200,69,3.5,7.94,460,0.497,236.12,5.464335068
1228,"Matthews et al. (2023), WD-UC-M1-13B",,Embedded,Pre-loaded,D,New Zealand,500E,25,225,IC,External stainless steel bars,Sandblasting,200,69,3.5,7.32,460,0.458,240.44,5.482454358
1229,"Matthews et al. (2023), WD-UC-M1-15A",,Embedded,Pre-loaded,D,New Zealand,500E,25,225,IC,External stainless steel bars,Sandblasting,200,69,3.5,9.41,460,0.588,235.21,5.46045875
1230,"Matthews et al. (2023), WD-UC-M1-15B",,Embedded,Pre-loaded,D,New Zealand,500E,25,225,IC,External stainless steel bars,Sandblasting,200,69,3.5,8.96,460,0.56,228.17,5.430084391
1231,"Matthews et al. (2023), WD-UC-M1-17A",,Embedded,Pre-loaded,D,New Zealand,500E,25,225,IC,External stainless steel bars,Sandblasting,200,69,3.5,7.83,460,0.489,244.06,5.497414916
1232,"Matthews et al. (2023), WD-UC-M1-17B",,Embedded,Pre-loaded,D,New Zealand,500E,25,225,IC,External stainless steel bars,Sandblasting,200,69,3.5,8.74,460,0.546,238.59,5.474730251
1233,"Matthews et al. (2023), WD-UC-M2-1A",,Embedded,Pre-loaded,D,New Zealand,500E,25,225,IC,External stainless steel bars,Sandblasting,200,69,3.5,8.45,460,0.528,238.83,5.475746977
1234,"Matthews et al. (2023), WD-UC-M2-1B",,Embedded,Pre-loaded,D,New Zealand,500E,25,225,IC,External stainless steel bars,Sandblasting,200,69,3.5,9.47,460,0.592,243.36,5.494557032
1235,"Matthews et al. (2023), WD-UC-M2-3A",,Embedded,Pre-loaded,D,New Zealand,500E,25,225,IC,External stainless steel bars,Sandblasting,200,69,3.5,10.49,460,0.656,225.66,5.419030771
1236,"Matthews et al. (2023), WD-UC-M2-3B",,Embedded,Pre-loaded,D,New Zealand,500E,25,225,IC,External stainless steel bars,Sandblasting,200,69,3.5,10.04,460,0.627,238.3,5.473527027
1237,"Matthews et al. (2023), WD-UC-M2-5A",,Embedded,Pre-loaded,D,New Zealand,500E,25,225,IC,External stainless steel bars,Sandblasting,200,69,3.5,7.72,460,0.482,244.93,5.500962657
1238,"Matthews et al. (2023), WD-UC-M2-5B",,Embedded,Pre-loaded,D,New Zealand,500E,25,225,IC,External stainless steel bars,Sandblasting,200,69,3.5,8.74,460,0.546,236.99,5.46802301
1239,"Matthews et al. (2023), WD-UC-M2-7A",,Embedded,Pre-loaded,D,New Zealand,500E,25,225,IC,External stainless steel bars,Sandblasting,200,69,3.5,9.3,460,0.581,240.2,5.481485648
1240,"Matthews et al. (2023), WD-UC-M2-7B",,Embedded,Pre-loaded,D,New Zealand,500E,25,225,IC,External stainless steel bars,Sandblasting,200,69,3.5,10.66,460,0.666,221.97,5.402559807
1241,"Matthews et al. (2023), WD-UC-M2-9A",,Embedded,Pre-loaded,D,New Zealand,500E,25,225,IC,External stainless steel bars,Sandblasting,200,69,3.5,7.66,460,0.479,244.78,5.500348818
1242,"Matthews et al. (2023), WD-UC-M2-9B",,Embedded,Pre-loaded,D,New Zealand,500E,25,225,IC,External stainless steel bars,Sandblasting,200,69,3.5,7.66,460,0.479,240.5,5.482704289
1243,"Matthews et al. (2023), WD-UC-M2-11A",,Embedded,Pre-loaded,D,New Zealand,500E,25,225,IC,External stainless steel bars,Sandblasting,200,69,3.5,6.3,460,0.394,237.24,5.46907313
1244,"Matthews et al. (2023), WD-UC-M2-11B",,Embedded,Pre-loaded,D,New Zealand,500E,25,225,IC,External stainless steel bars,Sandblasting,200,69,3.5,6.47,460,0.405,232.97,5.450914412
1245,"Matthews et al. (2023), WD-UC-M2-13A",,Embedded,Pre-loaded,D,New Zealand,500E,25,225,IC,External stainless steel bars,Sandblasting,200,69,3.5,9.98,460,0.624,234.63,5.458002986
1246,"Matthews et al. (2023), WD-UC-M2-15A",,Embedded,Pre-loaded,D,New Zealand,500E,25,225,IC,External stainless steel bars,Sandblasting,200,69,3.5,8.4,460,0.525,244.44,5.498984198
1247,"Matthews et al. (2023), WD-UC-M2-15B",,Embedded,Pre-loaded,D,New Zealand,500E,25,225,IC,External stainless steel bars,Sandblasting,200,69,3.5,10.77,460,0.673,230.84,5.441716166
1248,"Matthews et al. (2023), WD-UC-M2-17A",,Embedded,Pre-loaded,D,New Zealand,500E,25,225,IC,External stainless steel bars,Sandblasting,200,69,3.5,7.27,460,0.454,243.52,5.495210983
1249,"Matthews et al. (2023), WD-UC-M2-17B",,Embedded,Pre-loaded,D,New Zealand,500E,25,225,IC,External stainless steel bars,Sandblasting,200,69,3.5,11.05,460,0.691,227.8,5.428476831
1250,"Matthews et al. (2023), WD-MC-M1-1B",,Embedded,Pre-loaded,D,New Zealand,500E,25,225,IC,External stainless steel bars,Sandblasting,200,69,3.5,5.46,462,0.341,250.48,5.523383469
1251,"Matthews et al. (2023), WD-MC-M1-3A",,Embedded,Pre-loaded,D,New Zealand,500E,25,225,IC,External stainless steel bars,Sandblasting,200,69,3.5,4.78,463,0.299,246.65,5.507950056
1252,"Matthews et al. (2023), WD-MC-M1-3B",,Embedded,Pre-loaded,D,New Zealand,500E,25,225,IC,External stainless steel bars,Sandblasting,200,69,3.5,4.66,464,0.292,244.68,5.499960226
1253,"Matthews et al. (2023), WD-MC-M1-5A",,Embedded,Pre-loaded,D,New Zealand,500E,25,225,IC,External stainless steel bars,Sandblasting,200,69,3.5,6.08,465,0.38,248.57,5.515706795
1254,"Matthews et al. (2023), WD-MC-M1-5B",,Embedded,Pre-loaded,D,New Zealand,500E,25,225,IC,External stainless steel bars,Sandblasting,200,69,3.5,5.68,466,0.355,251.01,5.52549995
1255,"Matthews et al. (2023), WD-MC-M1-7A",,Embedded,Pre-loaded,D,New Zealand,500E,25,225,IC,External stainless steel bars,Sandblasting,200,69,3.5,5.68,467,0.355,248.85,5.516867585
1256,"Matthews et al. (2023), WD-MC-M1-7B",,Embedded,Pre-loaded,D,New Zealand,500E,25,225,IC,External stainless steel bars,Sandblasting,200,69,3.5,5.91,468,0.369,252.31,5.530670777
1257,"Matthews et al. (2023), WD-MC-M1-9A",,Embedded,Pre-loaded,D,New Zealand,500E,25,225,IC,External stainless steel bars,Sandblasting,200,69,3.5,5.91,469,0.369,246.67,5.508053033
1258,"Matthews et al. (2023), WD-MC-M1-9B",,Embedded,Pre-loaded,D,New Zealand,500E,25,225,IC,External stainless steel bars,Sandblasting,200,69,3.5,5.4,470,0.338,247.13,5.509913705
1259,"Matthews et al. (2023), WD-MC-M1-11A",,Embedded,Pre-loaded,D,New Zealand,500E,25,225,IC,External stainless steel bars,Sandblasting,200,69,3.5,5.23,471,0.327,239.88,5.480131711
1260,"Matthews et al. (2023), WD-MC-M1-11B",,Embedded,Pre-loaded,D,New Zealand,500E,25,225,IC,External stainless steel bars,Sandblasting,200,69,3.5,6.3,472,0.394,233.1,5.451483848
1261,"Matthews et al. (2023), WD-MC-M1-13A",,Embedded,Pre-loaded,D,New Zealand,500E,25,225,IC,External stainless steel bars,Sandblasting,200,69,3.5,6.76,473,0.422,242.18,5.489689097
1262,"Matthews et al. (2023), WD-MC-M1-15A",,Embedded,Pre-loaded,D,New Zealand,500E,25,225,IC,External stainless steel bars,Sandblasting,200,69,3.5,6.25,475,0.391,243.42,5.494787114
1263,"Matthews et al. (2023), WD-MC-M1-15B",,Embedded,Pre-loaded,D,New Zealand,500E,25,225,IC,External stainless steel bars,Sandblasting,200,69,3.5,6.14,476,0.383,248.97,5.517323169
1264,"Matthews et al. (2023), WD-MC-M2-1A",,Embedded,Pre-loaded,D,New Zealand,500E,25,225,IC,External stainless steel bars,Sandblasting,200,69,3.5,7.38,460,0.461,244.77,5.500299792
1265,"Matthews et al. (2023), WD-MC-M2-1B",,Embedded,Pre-loaded,D,New Zealand,500E,25,225,IC,External stainless steel bars,Sandblasting,200,69,3.5,7.49,460,0.468,246.09,5.505702199
1266,"Matthews et al. (2023), WD-MC-M2-3A",,Embedded,Pre-loaded,D,New Zealand,500E,25,225,IC,External stainless steel bars,Sandblasting,200,69,3.5,7.04,460,0.44,240.88,5.48430179
1267,"Matthews et al. (2023), WD-MC-M2-3B",,Embedded,Pre-loaded,D,New Zealand,500E,25,225,IC,External stainless steel bars,Sandblasting,200,69,3.5,7.21,460,0.451,241.87,5.488395017
1268,"Matthews et al. (2023), WD-MC-M2-5A",,Embedded,Pre-loaded,D,New Zealand,500E,25,225,IC,External stainless steel bars,Sandblasting,200,69,3.5,8.06,460,0.504,245.01,5.501314535
1269,"Matthews et al. (2023), WD-MC-M2-5B",,Embedded,Pre-loaded,D,New Zealand,500E,25,225,IC,External stainless steel bars,Sandblasting,200,69,3.5,9.02,460,0.564,235.91,5.463438083
1270,"Matthews et al. (2023), WD-MC-M2-7A",,Embedded,Pre-loaded,D,New Zealand,500E,25,225,IC,External stainless steel bars,Sandblasting,200,69,3.5,8,460,0.5,241.07,5.4850944
1271,"Matthews et al. (2023), WD-MC-M2-7B",,Embedded,Pre-loaded,D,New Zealand,500E,25,225,IC,External stainless steel bars,Sandblasting,200,69,3.5,8.28,460,0.518,240.34,5.482060829
1272,"Matthews et al. (2023), WD-MC-M2-9A",,Embedded,Pre-loaded,D,New Zealand,500E,25,225,IC,External stainless steel bars,Sandblasting,200,69,3.5,8.79,460,0.55,244.16,5.497810642
1273,"Matthews et al. (2023), WD-MC-M2-9B",,Embedded,Pre-loaded,D,New Zealand,500E,25,225,IC,External stainless steel bars,Sandblasting,200,69,3.5,10.88,460,0.68,228.08,5.429695568
1274,"Matthews et al. (2023), WD-MC-M2-11A",,Embedded,Pre-loaded,D,New Zealand,500E,25,225,IC,External stainless steel bars,Sandblasting,200,69,3.5,7.27,460,0.454,238.9,5.476045473
1275,"Matthews et al. (2023), WD-MC-M2-11B",,Embedded,Pre-loaded,D,New Zealand,500E,25,225,IC,External stainless steel bars,Sandblasting,200,69,3.5,7.21,460,0.451,239.31,5.477746829
1276,"Matthews et al. (2023), WD-MC-M2-13A",,Embedded,Pre-loaded,D,New Zealand,500E,25,225,IC,External stainless steel bars,Sandblasting,200,69,3.5,6.59,460,0.412,240.18,5.481404047
1277,"Matthews et al. (2023), WD-MC-M2-13B",,Embedded,Pre-loaded,D,New Zealand,500E,25,225,IC,External stainless steel bars,Sandblasting,200,69,3.5,6.25,460,0.391,240.65,5.4833357
1278,"Matthews et al. (2023), WD-MC-M2-15A",,Embedded,Pre-loaded,D,New Zealand,500E,25,225,IC,External stainless steel bars,Sandblasting,200,69,3.5,7.77,460,0.486,241.66,5.487550401
1279,"Matthews et al. (2023), WD-MC-M2-15B",,Embedded,Pre-loaded,D,New Zealand,500E,25,225,IC,External stainless steel bars,Sandblasting,200,69,3.5,7.72,460,0.482,249.85,5.520859137
1280,"Matthews et al. (2023), WD-MC-M2-17A",,Embedded,Pre-loaded,D,New Zealand,500E,25,225,IC,External stainless steel bars,Sandblasting,200,69,3.5,6.36,460,0.398,246.15,5.505932169
1281,"Matthews et al. (2023), WD-MC-M2-17B",,Embedded,Pre-loaded,D,New Zealand,500E,25,225,IC,External stainless steel bars,Sandblasting,200,69,3.5,6.87,460,0.429,237.22,5.468966903
1282,"Matthews et al. (2023), WD-UC-S1-1A",,Embedded,Pre-loaded,D,New Zealand,500E,25,225,IC,External stainless steel bars,Sandblasting,200,123,3.5,9.02,460,0.564,238.92,5.476127512
1283,"Matthews et al. (2023), WD-UC-S1-1B",,Embedded,Pre-loaded,D,New Zealand,500E,25,225,IC,External stainless steel bars,Sandblasting,200,123,3.5,8.79,460,0.55,239.71,5.479449466
1284,"Matthews et al. (2023), WD-UC-S1-3A",,Embedded,Pre-loaded,D,New Zealand,500E,25,225,IC,External stainless steel bars,Sandblasting,200,123,3.5,11.11,460,0.694,229.45,5.435696036
1285,"Matthews et al. (2023), WD-UC-S1-5A",,Embedded,Pre-loaded,D,New Zealand,500E,25,225,IC,External stainless steel bars,Sandblasting,200,123,3.5,9.25,460,0.578,232.52,5.448970652
1286,"Matthews et al. (2023), WD-UC-S1-5B",,Embedded,Pre-loaded,D,New Zealand,500E,25,225,IC,External stainless steel bars,Sandblasting,200,123,3.5,9.53,460,0.595,232.35,5.448233235
1287,"Matthews et al. (2023), WD-UC-S1-7A",,Embedded,Pre-loaded,D,New Zealand,500E,25,225,IC,External stainless steel bars,Sandblasting,200,123,3.5,8.96,460,0.56,230.82,5.441630821
1288,"Matthews et al. (2023), WD-UC-S1-7B",,Embedded,Pre-loaded,D,New Zealand,500E,25,225,IC,External stainless steel bars,Sandblasting,200,123,3.5,8.91,460,0.557,230.18,5.438849447
1289,"Matthews et al. (2023), WD-UC-S1-9A",,Embedded,Pre-loaded,D,New Zealand,500E,25,225,IC,External stainless steel bars,Sandblasting,200,123,3.5,10.38,460,0.649,233.36,5.452572469
1290,"Matthews et al. (2023), WD-UC-S1-9B",,Embedded,Pre-loaded,D,New Zealand,500E,25,225,IC,External stainless steel bars,Sandblasting,200,123,3.5,9.64,460,0.603,231.91,5.446362733
1291,"Matthews et al. (2023), WD-UC-S1-11A",,Embedded,Pre-loaded,D,New Zealand,500E,25,225,IC,External stainless steel bars,Sandblasting,200,123,3.5,10.55,460,0.659,213.82,5.36513454
1292,"Matthews et al. (2023), WD-UC-S1-11B",,Embedded,Pre-loaded,D,New Zealand,500E,25,225,IC,External stainless steel bars,Sandblasting,200,123,3.5,9.02,460,0.564,236.15,5.464455763
1293,"Matthews et al. (2023), WD-UC-S1-13A",,Embedded,Pre-loaded,D,New Zealand,500E,25,225,IC,External stainless steel bars,Sandblasting,200,123,3.5,8.91,460,0.557,236.06,5.464069065
1294,"Matthews et al. (2023), WD-UC-S1-13B",,Embedded,Pre-loaded,D,New Zealand,500E,25,225,IC,External stainless steel bars,Sandblasting,200,123,3.5,8.62,460,0.539,231.75,5.445658773
1295,"Matthews et al. (2023), WD-UC-S1-15A",,Embedded,Pre-loaded,D,New Zealand,500E,25,225,IC,External stainless steel bars,Sandblasting,200,123,3.5,9.92,460,0.62,240.38,5.482221421
1296,"Matthews et al. (2023), WD-UC-S1-15B",,Embedded,Pre-loaded,D,New Zealand,500E,25,225,IC,External stainless steel bars,Sandblasting,200,123,3.5,11.73,460,0.733,220.62,5.396426353
1297,"Matthews et al. (2023), WD-UC-S1-17B",,Embedded,Pre-loaded,D,New Zealand,500E,25,225,IC,External stainless steel bars,Sandblasting,200,123,3.5,10.38,460,0.649,237.17,5.468788989
1298,"Matthews et al. (2023), 300WD-UC-S2-2.95-1B",,Embedded,Pre-loaded,D,New Zealand,500E,25,225,IC,External stainless steel bars,Sandblasting,200,80,3.5,20.72,460,1.295,208.55,5.340201836
1299,"Matthews et al. (2023), 300WD-UC-S2-2.95-3A",,Embedded,Pre-loaded,D,New Zealand,500E,25,225,IC,External stainless steel bars,Sandblasting,200,80,3.5,8.62,460,0.539,233.48,5.453086998
1300,"Matthews et al. (2023), 300WD-UC-S2-2.95-3C",,Embedded,Pre-loaded,D,New Zealand,500E,25,225,IC,External stainless steel bars,Sandblasting,200,80,3.5,9.58,460,0.599,227.69,5.427966169
1301,"Matthews et al. (2023), 300WD-UC-S2-2.95-5A",,Embedded,Pre-loaded,D,New Zealand,500E,25,225,IC,External stainless steel bars,Sandblasting,200,80,3.5,7.1,460,0.444,234.36,5.456867355
1302,"Matthews et al. (2023), 300WD-UC-S2-2.95-5B",,Embedded,Pre-loaded,D,New Zealand,500E,25,225,IC,External stainless steel bars,Sandblasting,200,80,3.5,7.61,460,0.475,232.31,5.448083879
1303,"Matthews et al. (2023), 300WD-UC-S2-2.95-5C",,Embedded,Pre-loaded,D,New Zealand,500E,25,225,IC,External stainless steel bars,Sandblasting,200,80,3.5,9.3,460,0.581,222,5.40265621
1304,"Matthews et al. (2023), 300WD-UC-S2-2.95-7A",,Embedded,Pre-loaded,D,New Zealand,500E,25,225,IC,External stainless steel bars,Sandblasting,200,80,3.5,8.57,460,0.535,231.46,5.444388927
1305,"Matthews et al. (2023), 300WD-UC-S2-2.95-7C",,Embedded,Pre-loaded,D,New Zealand,500E,25,225,IC,External stainless steel bars,Sandblasting,200,80,3.5,7.38,460,0.461,209.34,5.343968801
1306,"Matthews et al. (2023), 300WD-UC-S2-2.95-9A",,Embedded,Pre-loaded,D,New Zealand,500E,25,225,IC,External stainless steel bars,Sandblasting,200,80,3.5,7.49,460,0.468,231.25,5.443510187
1307,"Matthews et al. (2023), 300WD-UC-S2-2.95-9B",,Embedded,Pre-loaded,D,New Zealand,500E,25,225,IC,External stainless steel bars,Sandblasting,200,80,3.5,7.15,460,0.447,241.11,5.485247454
1308,"Matthews et al. (2023), 300WD-UC-S2-2.95-9C",,Embedded,Pre-loaded,D,New Zealand,500E,25,225,IC,External stainless steel bars,Sandblasting,200,80,3.5,9.02,460,0.564,219.97,5.393483445
1309,"Matthews et al. (2023), 300WD-UC-S2-2.95-11A",,Embedded,Pre-loaded,D,New Zealand,500E,25,225,IC,External stainless steel bars,Sandblasting,200,80,3.5,7.72,460,0.482,236.21,5.46472251
1310,"Matthews et al. (2023), 300WD-UC-S2-2.95-11B",,Embedded,Pre-loaded,D,New Zealand,500E,25,225,IC,External stainless steel bars,Sandblasting,200,80,3.5,9.81,460,0.613,238.08,5.472601291
1311,"Matthews et al. (2023), 300WD-UC-S2-2.95-11C",,Embedded,Pre-loaded,D,New Zealand,500E,25,225,IC,External stainless steel bars,Sandblasting,200,80,3.5,6.76,460,0.422,220.51,5.395963906
1312,"Matthews et al. (2023), 300WD-UC-S2-2.95-13A",,Embedded,Pre-loaded,D,New Zealand,500E,25,225,IC,External stainless steel bars,Sandblasting,200,80,3.5,6.47,460,0.405,240.32,5.48197761
1313,"Matthews et al. (2023), 300WD-UC-S2-2.95-13B",,Embedded,Pre-loaded,D,New Zealand,500E,25,225,IC,External stainless steel bars,Sandblasting,200,80,3.5,6.76,460,0.422,242.67,5.491683952
1314,"Matthews et al. (2023), 300WD-UC-S2-2.95-13C",,Embedded,Pre-loaded,D,New Zealand,500E,25,225,IC,External stainless steel bars,Sandblasting,200,80,3.5,8.06,460,0.504,234.1,5.455769306
1315,"Matthews et al. (2023), 300WD-UC-S2-2.95-15A",,Embedded,Pre-loaded,D,New Zealand,500E,25,225,IC,External stainless steel bars,Sandblasting,200,80,3.5,7.04,460,0.44,244.35,5.498599987
1316,"Matthews et al. (2023), 300WD-UC-S2-2.95-15B",,Embedded,Pre-loaded,D,New Zealand,500E,25,225,IC,External stainless steel bars,Sandblasting,200,80,3.5,8.17,460,0.511,238.33,5.47364368
1317,"Matthews et al. (2023), 300WD-UC-S2-2.95-15C",,Embedded,Pre-loaded,D,New Zealand,500E,25,215,IC,External stainless steel bars,Sandblasting,200,80,3.5,7.77,460,0.486,229.88,5.437571354
1318,"Matthews et al. (2023), 300WD-UC-S2-2.95-17A",,Embedded,Pre-loaded,D,New Zealand,500E,25,215,IC,External stainless steel bars,Sandblasting,200,80,3.5,6.76,460,0.422,232.75,5.449982961
1319,"Matthews et al. (2023), 300WD-UC-S2-2.95-17B",,Embedded,Pre-loaded,D,New Zealand,500E,25,225,IC,External stainless steel bars,Sandblasting,200,80,3.5,10.09,460,0.631,230.51,5.440287304
1320,"Matthews et al. (2023), 300WD-UC-S2-2.95-17C",,Embedded,Pre-loaded,D,New Zealand,500E,25,225,IC,External stainless steel bars,Sandblasting,200,80,3.5,11.28,460,0.705,235.34,5.461026178
1321,"Matthews et al. (2023), WD-MC-S1-1B",,Embedded,Pre-loaded,D,New Zealand,500E,25,225,IC,External stainless steel bars,Sandblasting,200,123,3.5,7.21,462,0.451,245.69,5.5040718
1322,"Matthews et al. (2023), WD-MC-S1-3A",,Embedded,Pre-loaded,D,New Zealand,500E,25,225,IC,External stainless steel bars,Sandblasting,200,123,3.5,8.17,463,0.511,241.36,5.486276337
1323,"Matthews et al. (2023), WD-MC-S1-3B",,Embedded,Pre-loaded,D,New Zealand,500E,25,225,IC,External stainless steel bars,Sandblasting,200,123,3.5,6.98,464,0.436,244.21,5.49801336
1324,"Matthews et al. (2023), WD-MC-S1-5A",,Embedded,Pre-loaded,D,New Zealand,500E,25,225,IC,External stainless steel bars,Sandblasting,200,123,3.5,7.61,465,0.475,244.23,5.498129648
1325,"Matthews et al. (2023), WD-MC-S1-5B",,Embedded,Pre-loaded,D,New Zealand,500E,25,225,IC,External stainless steel bars,Sandblasting,200,123,3.5,8.17,466,0.511,233.78,5.454392051
1326,"Matthews et al. (2023), WD-MC-S1-7A",,Embedded,Pre-loaded,D,New Zealand,500E,25,225,IC,External stainless steel bars,Sandblasting,200,123,3.5,8.51,467,0.532,242.94,5.492809148
1327,"Matthews et al. (2023), WD-MC-S1-9A",,Embedded,Pre-loaded,D,New Zealand,500E,25,225,IC,External stainless steel bars,Sandblasting,200,123,3.5,8.4,469,0.525,241.41,5.486478506
1328,"Matthews et al. (2023), WD-MC-S1-9B",,Embedded,Pre-loaded,D,New Zealand,500E,25,225,IC,External stainless steel bars,Sandblasting,200,123,3.5,9.36,470,0.585,237.38,5.469660126
1329,"Matthews et al. (2023), WD-MC-S1-11A",,Embedded,Pre-loaded,D,New Zealand,500E,25,225,IC,External stainless steel bars,Sandblasting,200,123,3.5,7.94,471,0.497,240.32,5.481964295
1330,"Matthews et al. (2023), WD-MC-S1-13A",,Embedded,Pre-loaded,D,New Zealand,500E,25,225,IC,External stainless steel bars,Sandblasting,200,123,3.5,9.3,473,0.581,240.33,5.482014227
1331,"Matthews et al. (2023), WD-MC-S1-13B",,Embedded,Pre-loaded,D,New Zealand,500E,25,225,IC,External stainless steel bars,Sandblasting,200,123,3.5,9.3,474,0.581,241.65,5.48749495
1332,"Matthews et al. (2023), WD-MC-S1-15A",,Embedded,Pre-loaded,D,New Zealand,500E,25,225,IC,External stainless steel bars,Sandblasting,200,123,3.5,10.04,475,0.627,236.83,5.467346807
1333,"Matthews et al. (2023), WD-MC-S1-17A",,Embedded,Pre-loaded,D,New Zealand,500E,25,225,IC,External stainless steel bars,Sandblasting,200,123,3.5,9.47,477,0.592,238.74,5.475382633
1334,"Matthews et al. (2023), WD-MC-S1-17B",,Embedded,Pre-loaded,D,New Zealand,500E,25,225,IC,External stainless steel bars,Sandblasting,200,123,3.5,10.72,478,0.67,231.85,5.446104844
1335,"Matthews et al. (2023), 300WD-MC-S2-1B",,Embedded,Pre-loaded,D,New Zealand,500E,25,225,IC,External stainless steel bars,Sandblasting,300,82,3.5,7.55,480,0.472,237.4,5.46974564
1336,"Matthews et al. (2023), 300WD-MC-S2-3A",,Embedded,Pre-loaded,D,New Zealand,500E,25,225,IC,External stainless steel bars,Sandblasting,300,82,3.5,7.27,481,0.454,247.53,5.511539463
1337,"Matthews et al. (2023), 300WD-MC-S2-3B",,Embedded,Pre-loaded,D,New Zealand,500E,25,225,IC,External stainless steel bars,Sandblasting,300,82,3.5,6.7,482,0.419,250.12,5.521940003
1338,"Matthews et al. (2023), 300WD-MC-S2-5A",,Embedded,Pre-loaded,D,New Zealand,500E,25,225,IC,External stainless steel bars,Sandblasting,300,82,3.5,7.38,483,0.461,246.01,5.505378689
1339,"Matthews et al. (2023), 300WD-MC-S2-5B",,Embedded,Pre-loaded,D,New Zealand,500E,25,225,IC,External stainless steel bars,Sandblasting,300,82,3.5,7.61,484,0.475,244.46,5.499065604
1340,"Matthews et al. (2023), 300WD-MC-S2-7A",,Embedded,Pre-loaded,D,New Zealand,500E,25,225,IC,External stainless steel bars,Sandblasting,300,82,3.5,5.85,485,0.366,242.17,5.489620964
1341,"Matthews et al. (2023), 300WD-MC-S2-7B",,Embedded,Pre-loaded,D,New Zealand,500E,25,225,IC,External stainless steel bars,Sandblasting,300,82,3.5,6.19,486,0.387,242.6,5.491413584
1342,"Matthews et al. (2023), 300WD-MC-S2-9A",,Embedded,Pre-loaded,D,New Zealand,500E,25,225,IC,External stainless steel bars,Sandblasting,300,82,3.5,7.49,487,0.468,246.03,5.505442912
1343,"Matthews et al. (2023), 300WD-MC-S2-9B",,Embedded,Pre-loaded,D,New Zealand,500E,25,225,IC,External stainless steel bars,Sandblasting,300,82,3.5,8.4,488,0.525,240.04,5.480815158
1344,"Matthews et al. (2023), 300WD-MC-S2-11B",,Embedded,Pre-loaded,D,New Zealand,500E,25,225,IC,External stainless steel bars,Sandblasting,300,82,3.5,9.75,490,0.61,234.76,5.458571809
1345,"Matthews et al. (2023), 300WD-MC-S2-13A",,Embedded,Pre-loaded,D,New Zealand,500E,25,225,IC,External stainless steel bars,Sandblasting,300,82,3.5,8,491,0.5,244.74,5.500184982
1346,"Matthews et al. (2023), 300WD-MC-S2-15A",,Embedded,Pre-loaded,D,New Zealand,500E,25,225,IC,External stainless steel bars,Sandblasting,300,82,3.5,7.1,493,0.444,246.59,5.507723389
1347,"Matthews et al. (2023), 300WD-MC-S2-15B",,Embedded,Pre-loaded,D,New Zealand,500E,25,225,IC,External stainless steel bars,Sandblasting,300,82,3.5,7.55,494,0.472,247.21,5.51023211
1348,"Matthews et al. (2023), 300WD-MC-S2-17A",,Embedded,Pre-loaded,D,New Zealand,500E,25,225,IC,External stainless steel bars,Sandblasting,300,82,3.5,6.93,495,0.433,243.31,5.494331007
1349,"Matthews et al. (2023), 300WD-MC-S2-17B",,Embedded,Pre-loaded,D,New Zealand,500E,25,225,IC,External stainless steel bars,Sandblasting,300,82,3.5,7.15,496,0.447,246.16,5.505980919
